Repository: AI-for-Energy-and-Environment/Interpretable-Machine-Learning-MOFs-for-Arsenic-Adsorption

# Interpretable-Machine-Learning-MOFs-Arsenic-Adsorption

<div align="center">
</div>

### Python 3.8.19:
Molecular fingerprint generation, model training, and interpretation

### R 4.2.1
Visualization

## Code files:

### .ipynb:
The .ipynb file was uesed to interpret and visualize the models.

### .py:
The .py files were used to generate the molecular fingerprints and training the predictive models.

### .R:
The .R files were used to visualize the data.

## package:

File: Interpretable-Machine-Learning-MOFs-Arsenic-Adsorption/metadata/trainigdata.csv (part 1 of 4)
number,name,metal_smiles,organ_smiles,topo,GLD,PLD,LCD,q,VSA,GSA,VF,AV,Tem,pH,Dosage,Concentration,Capacity,Source,DOI
1,MIL53(Al),[Al],['c1(cc(ccc1C(=O)[O-])C(=O)[O-])'],rna,6.36749,6.13987,6.36749,1.82729,1132.41,619.72,0.53246,0.291392,298,8,0.02,0.054,2.66,Literature,10.2166/wst.2014.390
2,MIL53(Al),[Al],['c1(cc(ccc1C(=O)[O-])C(=O)[O-])'],rna,6.36749,6.13987,6.36749,1.82729,1132.41,619.72,0.53246,0.291392,298,8,0.02,0.068,3.3,Literature,10.2166/wst.2014.390
3,MIL53(Al),[Al],['c1(cc(ccc1C(=O)[O-])C(=O)[O-])'],rna,6.36749,6.13987,6.36749,1.82729,1132.41,619.72,0.53246,0.291392,298,8,0.02,0.105,5.12,Literature,10.2166/wst.2014.390
4,MIL53(Al),[Al],['c1(cc(ccc1C(=O)[O-])C(=O)[O-])'],rna,6.36749,6.13987,6.36749,1.82729,1132.41,619.72,0.53246,0.291392,298,8,0.02,0.318,15.4,Literature,10.2166/wst.2014.390
5,MIL53(Al),[Al],['c1(cc(ccc1C(=O)[O-])C(=O)[O-])'],rna,6.36749,6.13987,6.36749,1.82729,1132.41,619.72,0.53246,0.291392,298,8,0.02,0.501,23.84,Literature,10.2166/wst.2014.390
6,MIL53(Al),[Al],['c1(cc(ccc1C(=O)[O-])C(=O)[O-])'],rna,6.36749,6.13987,6.36749,1.82729,1132.41,619.72,0.53246,0.291392,298,8,0.02,0.711,32.18,Literature,10.2166/wst.2014.390
7,MIL53(Al),[Al],['c1(cc(ccc1C(=O)[O-])C(=O)[O-])'],rna,6.36749,6.13987,6.36749,1.82729,1132.41,619.72,0.53246,0.291392,298,8,0.02,2.428,104.22,Literature,10.2166/wst.2014.390
8,MIL53(Al),[Al],['c1(cc(ccc1C(=O)[O-])C(=O)[O-])'],rna,6.36749,6.13987,6.36749,1.82729,1132.41,619.72,0.53246,0.291392,298,8,0.02,5.531,105.6,Literature,10.2166/wst.2014.390
9,ZIF(8)ZnH2O,[Zn],['Cc1[n-]ccn1'],sod,11.33232,3.33749,11.33232,0.937501,1430.55,1525.92,0.6446,0.687573,298,8,0.04,5,50.5,Literature,10.1039/c3nr04390h
10,ZIF(8)ZnMeOH,[Zn],['Cc1[n-]ccn1'],sod,11.39372,3.4045,11.39372,0.925408,1832.32,1980.01,0.63947,0.691014,298,8,0.04,5,72.33,Literature,10.1039/c3nr04390h
11,ZIF(8)ZnH2O,[Zn],['Cc1[n-]ccn1'],sod,11.33232,3.33749,11.33232,0.937501,1430.55,1525.92,0.6446,0.687573,298,8,0.04,5,72.67,Literature,10.1039/c3nr04390h
12,ZIF(8)ZnH2O,[Zn],['Cc1[n-]ccn1'],sod,11.33232,3.33749,11.33232,0.937501,1430.55,1525.92,0.6446,0.687573,298,7,0.2,3.834541062,17.92270531,Literature,10.1016/j.colsurfa.2014.10.023
13,ZIF(8)ZnH2O,[Zn],['Cc1[n-]ccn1'],sod,11.33232,3.33749,11.33232,0.937501,1430.55,1525.92,0.6446,0.687573,298,7,0.2,8.68357488,40.9178744,Literature,10.1016/j.colsurfa.2014.10.023
14,ZIF(8)ZnH2O,[Zn],['Cc1[n-]ccn1'],sod,11.33232,3.33749,11.33232,0.937501,1430.55,1525.92,0.6446,0.687573,298,7,0.2,17.63888889,54.44444444,Literature,10.1016/j.colsurfa.2014.10.023
15,ZIF(8)ZnH2O,[Zn],['Cc1[n-]ccn1'],sod,11.33232,3.33749,11.33232,0.937501,1430.55,1525.92,0.6446,0.687573,298,7,0.2,26.63285024,58.16425121,Literature,10.1016/j.colsurfa.2014.10.023
16,ZIF(8)ZnH2O,[Zn],['Cc1[n-]ccn1'],sod,11.33232,3.33749,11.33232,0.937501,1430.55,1525.92,0.6446,0.687573,298,7,0.2,44.37681159,61.88405797,Literature,10.1016/j.colsurfa.2014.10.023
17,ZIF(8)ZnH2O,[Zn],['Cc1[n-]ccn1'],sod,11.33232,3.33749,11.33232,0.937501,1430.55,1525.92,0.6446,0.687573,298,7,0.2,65.98550725,64.92753623,Literature,10.1016/j.colsurfa.2014.10.023
18,ZIF(8)ZnH2O,[Zn],['Cc1[n-]ccn1'],sod,11.33232,3.33749,11.33232,0.937501,1430.55,1525.92,0.6446,0.687573,298,7,0.2,74.8236715,66.61835749,Literature,10.1016/j.colsurfa.2014.10.023
19,MIL(53)Fe,[Fe],['c1(cc(ccc1C(=O)[O-])C(=O)[O-])'],rna,5.67159,5.35667,5.67159,1.17541,1180.5,1004.33,0.56418,0.479984,298,5,1,0.11627907,4.979253112,Literature,10.1039/c4ra12326c
20,MIL(53)Fe,[Fe],['c1(cc(ccc1C(=O)[O-])C(=O)[O-])'],rna,5.67159,5.35667,5.67159,1.17541,1180.5,1004.33,0.56418,0.479984,298,5,1,0.290697674,9.751037344,Literature,10.1039/c4ra12326c
21,MIL(53)Fe,[Fe],['c1(cc(ccc1C(=O)[O-])C(=O)[O-])'],rna,5.67159,5.35667,5.67159,1.17541,1180.5,1004.33,0.56418,0.479984,298,5,1,1.744186047,13.38174274,Literature,10.1039/c4ra12326c
22,MIL(53)Fe,[Fe],['c1(cc(ccc1C(=O)[O-])C(=O)[O-])'],rna,5.67159,5.35667,5.67159,1.17541,1180.5,1004.33,0.56418,0.479984,298,5,1,4.418604651,15.66390041,Literature,10.1039/c4ra12326c
23,MIL(53)Fe,[Fe],['c1(cc(ccc1C(=O)[O-])C(=O)[O-])'],rna,5.67159,5.35667,5.67159,1.17541,1180.5,1004.33,0.56418,0.479984,298,5,1,9.76744186,20.22821577,Literature,10.1039/c4ra12326c
24,MIL(53)Fe,[Fe],['c1(cc(ccc1C(=O)[O-])C(=O)[O-])'],rna,5.67159,5.35667,5.67159,1.17541,1180.5,1004.33,0.56418,0.479984,298,5,1,14.70930233,20.33195021,Literature,10.1039/c4ra12326c
25,MIL(53)Fe,[Fe],['c1(cc(ccc1C(=O)[O-])C(=O)[O-])'],rna,5.67159,5.35667,5.67159,1.17541,1180.5,1004.33,0.56418,0.479984,298,5,1,19.41860465,20.64315353,Literature,10.1039/c4ra12326c
26,MOF(808)Zr,[O]12[Zr]34[O]5[Zr]62[O]2[Zr]71[O]4[Zr]14[O]3[Zr]35[O]6[Zr]2([O]71)[O]43,['c1c(cc(cc1C(=O)[O-])C(=O)[O-])C(=O)[O-]'],spn,12.41273,10.09773,12.41273,1.95628,999.07,510.7,0.5069,0.259115,298,7,0.01,5,24.8,Literature,10.1039/c4ra12326c
27,UiO(66)Zr,[O]12[Zr]34[O]5[Zr]62[O]2[Zr]71[O]4[Zr]14[O]3[Zr]35[O]6[Zr]2([O]71)[O]43,['c1(cc(ccc1C(=O)[O-])C(=O)[O-])'],fcu,8.98564,3.87578,8.98564,1.21741,1397.1,1147.6,0.61325,0.503735,298,7,0.5,17.41439793,34.25531915,Literature,10.1038/srep16613
28,UiO(66)Zr,[O]12[Zr]34[O]5[Zr]62[O]2[Zr]71[O]4[Zr]14[O]3[Zr]35[O]6[Zr]2([O]71)[O]43,['c1(cc(ccc1C(=O)[O-])C(=O)[O-])'],fcu,8.98564,3.87578,8.98564,1.21741,1397.1,1147.6,0.61325,0.503735,298,7,0.5,40.55936857,75.95744681,Literature,10.1038/srep16613
29,UiO(66)Zr,[O]12[Zr]34[O]5[Zr]62[O]2[Zr]71[O]4[Zr]14[O]3[Zr]35[O]6[Zr]2([O]71)[O]43,['c1(cc(ccc1C(=O)[O-])C(=O)[O-])'],fcu,8.98564,3.87578,8.98564,1.21741,1397.1,1147.6,0.61325,0.503735,298,7,0.5,57.86242658,104.2553191,Literature,10.1038/srep16613
30,UiO(66)Zr,[O]12[Zr]34[O]5[Zr]62[O]2[Zr]71[O]4[Zr]14[O]3[Zr]35[O]6[Zr]2([O]71)[O]43,['c1(cc(ccc1C(=O)[O-])C(=O)[O-])'],fcu,8.98564,3.87578,8.98564,1.21741,1397.1,1147.6,0.61325,0.503735,298,7,0.5,74.48486237,119.1489362,Literature,10.1038/srep16613
31,UiO(66)Zr,[O]12[Zr]34[O]5[Zr]62[O]2[Zr]71[O]4[Zr]14[O]3[Zr]35[O]6[Zr]2([O]71)[O]43,['c1(cc(ccc1C(=O)[O-])C(=O)[O-])'],fcu,8.98564,3.87578,8.98564,1.21741,1397.1,1147.6,0.61325,0.503735,298,7,0.5,110.88805,141.4893617,Literature,10.1038/srep16613
32,UiO(66)Zr,[O]12[Zr]34[O]5[Zr]62[O]2[Zr]71[O]4[Zr]14[O]3[Zr]35[O]6[Zr]2([O]71)[O]43,['c1(cc(ccc1C(=O)[O-])C(=O)[O-])'],fcu,8.98564,3.87578,8.98564,1.21741,1397.1,1147.6,0.61325,0.503735,298,7,0.5,129.2949745,144.4680851,Literature,10.1038/srep16613
33,UiO(66)Zr,[O]12[Zr]34[O]5[Zr]62[O]2[Zr]71[O]4[Zr]14[O]3[Zr]35[O]6[Zr]2([O]71)[O]43,['c1(cc(ccc1C(=O)[O-])C(=O)[O-])'],fcu,8.98564,3.87578,8.98564,1.21741,1397.1,1147.6,0.61325,0.503735,298,7,0.5,148.3352398,142.9787234,Literature,10.1038/srep16613
34,UiO(66)Zr,[O]12[Zr]34[O]5[Zr]62[O]2[Zr]71[O]4[Zr]14[O]3[Zr]35[O]6[Zr]2([O]71)[O]43,['c1(cc(ccc1C(=O)[O-])C(=O)[O-])'],fcu,8.98564,3.87578,8.98564,1.21741,1397.1,1147.6,0.61325,0.503735,298,2,0.5,54.36170215,108.7234043,Literature,10.1038/srep16613
35,UiO(66)Zr,[O]12[Zr]34[O]5[Zr]62[O]2[Zr]71[O]4[Zr]14[O]3[Zr]35[O]6[Zr]2([O]71)[O]43,['c1(cc(ccc1C(=O)[O-])C(=O)[O-])'],fcu,8.98564,3.87578,8.98564,1.21741,1397.1,1147.6,0.61325,0.503735,298,2,0.5,84.893617,169.787234,Literature,10.1038/srep16613
36,UiO(66)Zr,[O]12[Zr]34[O]5[Zr]62[O]2[Zr]71[O]4[Zr]14[O]3[Zr]35[O]6[Zr]2([O]71)[O]43,['c1(cc(ccc1C(=O)[O-])C(=O)[O-])'],fcu,8.98564,3.87578,8.98564,1.21741,1397.1,1147.6,0.61325,0.503735,298,2,0.5,101.2765958,202.5531915,Literature,10.1038/srep16613
37,UiO(66)Zr,[O]12[Zr]34[O]5[Zr]62[O]2[Zr]71[O]4[Zr]14[O]3[Zr]35[O]6[Zr]2([O]71)[O]43,['c1(cc(ccc1C(=O)[O-])C(=O)[O-])'],fcu,8.98564,3.87578,8.98564,1.21741,1397.1,1147.6,0.61325,0.503735,298,2,0.5,121.7852513,241.2765957,Literature,10.1038/srep16613
38,UiO(66)Zr,[O]12[Zr]34[O]5[Zr]62[O]2[Zr]71[O]4[Zr]14[O]3[Zr]35[O]6[Zr]2([O]71)[O]43,['c1(cc(ccc1C(=O)[O-])C(=O)[O-])'],fcu,8.98564,3.87578,8.98564,1.21741,1397.1,1147.6,0.61325,0.503735,298,2,0.5,142.2939068,280,Literature,10.1038/srep16613
39,UiO(66)Zr,[O]12[Zr]34[O]5[Zr]62[O]2[Zr]71[O]4[Zr]14[O]3[Zr]35[O]6[Zr]2([O]71)[O]43,['c1(cc(ccc1C(=O)[O-])C(=O)[O-])'],fcu,8.98564,3.87578,8.98564,1.21741,1397.1,1147.6,0.61325,0.503735,298,2,0.5,166.9366278,309.787234,Literature,10.1038/srep16613
40,UiO(66)Zr,[O]12[Zr]34[O]5[Zr]62[O]2[Zr]71[O]4[Zr]14[O]3[Zr]35[O]6[Zr]2([O]71)[O]43,['c1(cc(ccc1C(=O)[O-])C(=O)[O-])'],fcu,8.98564,3.87578,8.98564,1.21741,1397.1,1147.6,0.61325,0.503735,298,2,0.5,194.2324411,312.7659574,Literature,10.1038/srep16613
41,UiO(66)Zr,[O]12[Zr]34[O]5[Zr]62[O]2[Zr]71[O]4[Zr]14[O]3[Zr]35[O]6[Zr]2([O]71)[O]43,['c1(cc(ccc1C(=O)[O-])C(=O)[O-])'],fcu,8.98564,3.87578,8.98564,1.21741,1397.1,1147.6,0.61325,0.503735,298,2,0.5,224.9691146,315.7446809,Literature,10.1038/srep16613
42,MIL(100)Fe,[Fe][O]([Fe])[Fe],['c1c(cc(cc1C(=O)[O-])C(=O)[O-])C(=O)[O-]'],moo,28.48274,11.8329,28.48677,0.684425,1325.74,1937.02,0.7628,1.11451,278,7,0.4,10,19.25826741,Literature,10.1039/c6cp00249h
43,MIL(100)Fe,[Fe][O]([Fe])[Fe],['c1c(cc(cc1C(=O)[O-])C(=O)[O-])C(=O)[O-]'],moo,28.48274,11.8329,28.48677,0.684425,1325.74,1937.02,0.7628,1.11451,278,7,0.4,20,24.34715199,Literature,10.1039/c6cp00249h
44,MIL(100)Fe,[Fe][O]([Fe])[Fe],['c1c(cc(cc1C(=O)[O-])C(=O)[O-])C(=O)[O-]'],moo,28.48274,11.8329,28.48677,0.684425,1325.74,1937.02,0.7628,1.11451,278,7,0.4,50,25.38099685,Literature,10.1039/c6cp00249h
45,MIL(100)Fe,[Fe][O]([Fe])[Fe],['c1c(cc(cc1C(=O)[O-])C(=O)[O-])C(=O)[O-]'],moo,28.48274,11.8329,28.48677,0.684425,1325.74,1937.02,0.7628,1.11451,278,7,0.4,100,26.34084462,Literature,10.1039/c6cp00249h
46,MIL(100)Fe,[Fe][O]([Fe])[Fe],['c1c(cc(cc1C(=O)[O-])C(=O)[O-])C(=O)[O-]'],moo,28.48274,11.8329,28.48677,0.684425,1325.74,1937.02,0.7628,1.11451,298,7,0.4,10,23.81225885,Literature,10.1039/c6cp00249h
47,MIL(100)Fe,[Fe][O]([Fe])[Fe],['c1c(cc(cc1C(=O)[O-])C(=O)[O-])C(=O)[O-]'],moo,28.48274,11.8329,28.48677,0.684425,1325.74,1937.02,0.7628,1.11451,298,7,0.4,20,46.55895981,Literature,10.1039/c6cp00249h
48,MIL(100)Fe,[Fe][O]([Fe])[Fe],['c1c(cc(cc1C(=O)[O-])C(=O)[O-])C(=O)[O-]'],moo,28.48274,11.8329,28.48677,0.684425,1325.74,1937.02,0.7628,1.11451,298,7,0.4,50,80.6229849,Literature,10.1039/c6cp00249h
49,MIL(100)Fe,[Fe][O]([Fe])[Fe],['c1c(cc(cc1C(=O)[O-])C(=O)[O-])C(=O)[O-]'],moo,28.48274,11.8329,28.48677,0.684425,1325.74,1937.02,0.7628,1.11451,298,7,0.4,100,98.1010941,Literature,10.1039/c6cp00249h
50,MIL(100)Fe,[Fe][O]([Fe])[Fe],['c1c(cc(cc1C(=O)[O-])C(=O)[O-])C(=O)[O-]'],moo,28.48274,11.8329,28.48677,0.684425,1325.74,1937.02,0.7628,1.11451,298,7,0.4,150,104.2174809,Literature,10.1039/c6cp00249h
51,MIL(100)Fe,[Fe][O]([Fe])[Fe],['c1c(cc(cc1C(=O)[O-])C(=O)[O-])C(=O)[O-]'],moo,28.48274,11.8329,28.48677,0.684425,1325.74,1937.02,0.7628,1.11451,298,7,0.4,200,105.7333639,Literature,10.1039/c6cp00249h
52,MIL(101)Cr,[Cr][O]([Cr])[Cr],['c1(cc(ccc1C(=O)[O-])C(=O)[O-])'],mtn-e,36.1506,14.04664,36.1506,0.427517,1422.73,3327.89,0.8368,1.95735,298,7,0.384,5.9375,25.36458333,Literature,10.1002/ejic.201600160
53,MIL(88B)FeNH2,[O][Fe][O]([Fe][O])[Fe][O],['NC1=C(C([O-])=O)C=CC(C([O-])=O)=C1'],acs,7.32161,3.94429,4.99809,1.19616,228.6,191.11,0.57283,0.478892,298,6,0.2,0.986704949,5.173210162,Literature,10.1039/c7ta07934f
54,MIL(88B)FeNH2,[O][Fe][O]([Fe][O])[Fe][O],['NC1=C(C([O-])=O)C=CC(C([O-])=O)=C1'],acs,7.32161,3.94429,4.99809,1.19616,228.6,191.11,0.57283,0.478892,298,6,0.2,5.671556083,24.57274827,Literature,10.1039/c7ta07934f
55,MIL(88B)FeNH2,[O][Fe][O]([Fe][O])[Fe][O],['NC1=C(C([O-])=O)C=CC(C([O-])=O)=C1'],acs,7.32161,3.94429,4.99809,1.19616,228.6,191.11,0.57283,0.478892,298,6,0.2,11.28493852,44.29561201,Literature,10.1039/c7ta07934f
56,MIL(88B)FeNH2,[O][Fe][O]([Fe][O])[Fe][O],['NC1=C(C([O-])=O)C=CC(C([O-])=O)=C1'],acs,7.32161,3.94429,4.99809,1.19616,228.6,191.11,0.57283,0.478892,298,6,0.2,18.81905,64.98845266,Literature,10.1039/c7ta07934f
57,MIL(88B)FeNH2,[O][Fe][O]([Fe][O])[Fe][O],['NC1=C(C([O-])=O)C=CC(C([O-])=O)=C1'],acs,7.32161,3.94429,4.99809,1.19616,228.6,191.11,0.57283,0.478892,298,6,0.2,29.63485426,86.97459584,Literature,10.1039/c7ta07934f
58,MIL(88B)FeNH2,[O][Fe][O]([Fe][O])[Fe][O],['NC1=C(C([O-])=O)C=CC(C([O-])=O)=C1'],acs,7.32161,3.94429,4.99809,1.19616,228.6,191.11,0.57283,0.478892,298,6,0.2,48.51307659,103.7875289,Literature,10.1039/c7ta07934f
59,MIL(88B)FeNH2,[O][Fe][O]([Fe][O])[Fe][O],['NC1=C(C([O-])=O)C=CC(C([O-])=O)=C1'],acs,7.32161,3.94429,4.99809,1.19616,228.6,191.11,0.57283,0.478892,298,6,0.2,81.13900506,115.7505774,Literature,10.1039/c7ta07934f
60,MIL(88B)FeNH2,[O][Fe][O]([Fe][O])[Fe][O],['NC1=C(C([O-])=O)C=CC(C([O-])=O)=C1'],acs,7.32161,3.94429,4.99809,1.19616,228.6,191.11,0.57283,0.478892,298,6,0.2,152.2117221,120.9237875,Literature,10.1039/c7ta07934f
61,MIL(88B)FeNH2,[O][Fe][O]([Fe][O])[Fe][O],['NC1=C(C([O-])=O)C=CC(C([O-])=O)=C1'],acs,7.32161,3.94429,4.99809,1.19616,228.6,191.11,0.57283,0.478892,298,6,0.2,244.4603957,123.8337182,Literature,10.1039/c7ta07934f
62,AUBM(1)In,[In],"['Cc1[n-]ccn1', 'c1c(c(cc(c1C(=O)[O-])C(=O)[O-])C(=O)[O-])C(=O)[O-]']",pts,4.98159,2.47265,4.98159,2.24472,1027.17,457.6,0.41185,0.183475,298,7.6,1,29.6206089,30.26932084,Literature,10.1039/c7dt03705h
63,AUBM(1)In,[In],"['Cc1[n-]ccn1', 'c1c(c(cc(c1C(=O)[O-])C(=O)[O-])C(=O)[O-])C(=O)[O-]']",pts,4.98159,2.47265,4.98159,2.24472,1027.17,457.6,0.41185,0.183475,298,7.6,1,49.53239657,50.11709602,Literature,10.1039/c7dt03705h
64,AUBM(1)In,[In],"['Cc1[n-]ccn1', 'c1c(c(cc(c1C(=O)[O-])C(=O)[O-])C(=O)[O-])C(=O)[O-]']",pts,4.98159,2.47265,4.98159,2.24472,1027.17,457.6,0.41185,0.183475,298,7.6,1,60.18969555,52.22482436,Literature,10.1039/c7dt03705h
65,AUBM(1)In,[In],"['Cc1[n-]ccn1', 'c1c(c(cc(c1C(=O)[O-])C(=O)[O-])C(=O)[O-])C(=O)[O-]']",pts,4.98159,2.47265,4.98159,2.24472,1027.17,457.6,0.41185,0.183475,298,7.6,1,79.79703357,65.57377049,Literature,10.1039/c7dt03705h
66,AUBM(1)In,[In],"['Cc1[n-]ccn1', 'c1c(c(cc(c1C(=O)[O-])C(=O)[O-])C(=O)[O-])C(=O)[O-]']",pts,4.98159,2.47265,4.98159,2.24472,1027.17,457.6,0.41185,0.183475,298,7.6,1,99.42310695,74.70725995,Literature,10.1039/c7dt03705h
67,AUBM(1)In,[In],"['Cc1[n-]ccn1', 'c1c(c(cc(c1C(=O)[O-])C(=O)[O-])C(=O)[O-])C(=O)[O-]']",pts,4.98159,2.47265,4.98159,2.24472,1027.17,457.6,0.41185,0.183475,298,7.6,1,149.6729118,93.50117096,Literature,10.1039/c7dt03705h
68,AUBM(1)In,[In],"['Cc1[n-]ccn1', 'c1c(c(cc(c1C(=O)[O-])C(=O)[O-])C(=O)[O-])C(=O)[O-]']",pts,4.98159,2.47265,4.98159,2.24472,1027.17,457.6,0.41185,0.183475,298,7.6,1,159.6580796,96.83840749,Literature,10.1039/c7dt03705h
69,AUBM(1)In,[In],"['Cc1[n-]ccn1', 'c1c(c(cc(c1C(=O)[O-])C(=O)[O-])C(=O)[O-])C(=O)[O-]']",pts,4.98159,2.47265,4.98159,2.24472,1027.17,457.6,0.41185,0.183475,298,7.6,1,179.6502732,98.59484778,Literature,10.1039/c7dt03705h
70,AUBM(1)In,[In],"['Cc1[n-]ccn1', 'c1c(c(cc(c1C(=O)[O-])C(=O)[O-])C(=O)[O-])C(=O)[O-]']",pts,4.98159,2.47265,4.98159,2.24472,1027.17,457.6,0.41185,0.183475,298,7.6,1,199.6455894,99.64871194,Literature,10.1039/c7dt03705h
71,CoMOF,[Co][OH]1[Co][OH]2[Co]1([OH2])([OH2])[OH2][Co]2,"['O=S([O-])(c1ccc(NC(Cc2ccc(C(=O)[O-])cc2)Cc2ccc(C(=O)[O-])cc2)cc1)=O', 'C1(C2=CC[N-]C=C2)=CC[N-]C=C1']",sql,3.66602,1.60138,3.3773,1.57032,160.29,102.08,0.36838,0.234589,318,7,2,1,0.505106572,Literature,10.1016/j.jssc.2018.02.012
72,CoMOF,[Co][OH]1[Co][OH]2[Co]1([OH2])([OH2])[OH2][Co]2,"['O=S([O-])(c1ccc(NC(Cc2ccc(C(=O)[O-])cc2)Cc2ccc(C(=O)[O-])cc2)cc1)=O', 'C1(C2=CC[N-]C=C2)=CC[N-]C=C1']",sql,3.66602,1.60138,3.3773,1.57032,160.29,102.08,0.36838,0.234589,318,7,2,5,2.188225851,Literature,10.1016/j.jssc.2018.02.012
73,CoMOF,[Co][OH]1[Co][OH]2[Co]1([OH2])([OH2])[OH2][Co]2,"['O=S([O-])(c1ccc(NC(Cc2ccc(C(=O)[O-])cc2)Cc2ccc(C(=O)[O-])cc2)cc1)=O', 'C1(C2=CC[N-]C=C2)=CC[N-]C=C1']",sql,3.66602,1.60138,3.3773,1.57032,160.29,102.08,0.36838,0.234589,318,7,2,10,4.83245662,Literature,10.1016/j.jssc.2018.02.012
74,CoMOF,[Co][OH]1[Co][OH]2[Co]1([OH2])([OH2])[OH2][Co]2,"['O=S([O-])(c1ccc(NC(Cc2ccc(C(=O)[O-])cc2)Cc2ccc(C(=O)[O-])cc2)cc1)=O', 'C1(C2=CC[N-]C=C2)=CC[N-]C=C1']",sql,3.66602,1.60138,3.3773,1.57032,160.29,102.08,0.36838,0.234589,318,7,2,15,6.996345129,Literature,10.1016/j.jssc.2018.02.012
75,CoMOF,[Co][OH]1[Co][OH]2[Co]1([OH2])([OH2])[OH2][Co]2,"['O=S([O-])(c1ccc(NC(Cc2ccc(C(=O)[O-])cc2)Cc2ccc(C(=O)[O-])cc2)cc1)=O', 'C1(C2=CC[N-]C=C2)=CC[N-]C=C1']",sql,3.66602,1.60138,3.3773,1.57032,160.29,102.08,0.36838,0.234589,318,7,2,20,10.36258369,Literature,10.1016/j.jssc.2018.02.012
76,CoMOF,[Co][OH]1[Co][OH]2[Co]1([OH2])([OH2])[OH2][Co]2,"['O=S([O-])(c1ccc(NC(Cc2ccc(C(=O)[O-])cc2)Cc2ccc(C(=O)[O-])cc2)cc1)=O', 'C1(C2=CC[N-]C=C2)=CC[N-]C=C1']",sql,3.66602,1.60138,3.3773,1.57032,160.29,102.08,0.36838,0.234589,318,7,2,30,14.93031835,Literature,10.1016/j.jssc.2018.02.012
77,CoMOF,[Co][OH]1[Co][OH]2[Co]1([OH2])([OH2])[OH2][Co]2,"['O=S([O-])(c1ccc(NC(Cc2ccc(C(=O)[O-])cc2)Cc2ccc(C(=O)[O-])cc2)cc1)=O', 'C1(C2=CC[N-]C=C2)=CC[N-]C=C1']",sql,3.66602,1.60138,3.3773,1.57032,160.29,102.08,0.36838,0.234589,318,7,2,40,19.73843763,Literature,10.1016/j.jssc.2018.02.012
78,CoMOF,[Co][OH]1[Co][OH]2[Co]1([OH2])([OH2])[OH2][Co]2,"['O=S([O-])(c1ccc(NC(Cc2ccc(C(=O)[O-])cc2)Cc2ccc(C(=O)[O-])cc2)cc1)=O', 'C1(C2=CC[N-]C=C2)=CC[N-]C=C1']",sql,3.66602,1.60138,3.3773,1.57032,160.29,102.08,0.36838,0.234589,318,7,2,50,24.54741085,Literature,10.1016/j.jssc.2018.02.012
79,CoMOF,[Co][OH]1[Co][OH]2[Co]1([OH2])([OH2])[OH2][Co]2,"['O=S([O-])(c1ccc(NC(Cc2ccc(C(=O)[O-])cc2)Cc2ccc(C(=O)[O-])cc2)cc1)=O', 'C1(C2=CC[N-]C=C2)=CC[N-]C=C1']",sql,3.66602,1.60138,3.3773,1.57032,160.29,102.08,0.36838,0.234589,318,7,2,60,29.59634171,Literature,10.1016/j.jssc.2018.02.012
80,CoMOF,[Co][OH]1[Co][OH]2[Co]1([OH2])([OH2])[OH2][Co]2,"['O=S([O-])(c1ccc(NC(Cc2ccc(C(=O)[O-])cc2)Cc2ccc(C(=O)[O-])cc2)cc1)=O', 'C1(C2=CC[N-]C=C2)=CC[N-]C=C1']",sql,3.66602,1.60138,3.3773,1.57032,160.29,102.08,0.36838,0.234589,318,7,2,80,39.69463041,Literature,10.1016/j.jssc.2018.02.012
81,CoMOF,[Co][OH]1[Co][OH]2[Co]1([OH2])([OH2])[OH2][Co]2,"['O=S([O-])(c1ccc(NC(Cc2ccc(C(=O)[O-])cc2)Cc2ccc(C(=O)[O-])cc2)cc1)=O', 'C1(C2=CC[N-]C=C2)=CC[N-]C=C1']",sql,3.66602,1.60138,3.3773,1.57032,160.29,102.08,0.36838,0.234589,318,7,2,100,49.79334609,Literature,10.1016/j.jssc.2018.02.012
82,CoMOF,[Co][OH]1[Co][OH]2[Co]1([OH2])([OH2])[OH2][Co]2,"['O=S([O-])(c1ccc(NC(Cc2ccc(C(=O)[O-])cc2)Cc2ccc(C(=O)[O-])cc2)cc1)=O', 'C1(C2=CC[N-]C=C2)=CC[N-]C=C1']",sql,3.66602,1.60138,3.3773,1.57032,160.29,102.08,0.36838,0.234589,318,7,2,120,59.17261579,Literature,10.1016/j.jssc.2018.02.012
83,CoMOF,[Co][OH]1[Co][OH]2[Co]1([OH2])([OH2])[OH2][Co]2,"['O=S([O-])(c1ccc(NC(Cc2ccc(C(=O)[O-])cc2)Cc2ccc(C(=O)[O-])cc2)cc1)=O', 'C1(C2=CC[N-]C=C2)=CC[N-]C=C1']",sql,3.66602,1.60138,3.3773,1.57032,160.29,102.08,0.36838,0.234589,318,7,2,150,73.3685442,Literature,10.1016/j.jssc.2018.02.012
84,CoMOF,[Co][OH]1[Co][OH]2[Co]1([OH2])([OH2])[OH2][Co]2,"['O=S([O-])(c1ccc(NC(Cc2ccc(C(=O)[O-])cc2)Cc2ccc(C(=O)[O-])cc2)cc1)=O', 'C1(C2=CC[N-]C=C2)=CC[N-]C=C1']",sql,3.66602,1.60138,3.3773,1.57032,160.29,102.08,0.36838,0.234589,318,7,2,180,87.80272237,Literature,10.1016/j.jssc.2018.02.012
85,CoMOF,[Co][OH]1[Co][OH]2[Co]1([OH2])([OH2])[OH2][Co]2,"['O=S([O-])(c1ccc(NC(Cc2ccc(C(=O)[O-])cc2)Cc2ccc(C(=O)[O-])cc2)cc1)=O', 'C1(C2=CC[N-]C=C2)=CC[N-]C=C1']",sql,3.66602,1.60138,3.3773,1.57032,160.29,102.08,0.36838,0.234589,318,7,2,200,96.49414196,Literature,10.1016/j.jssc.2018.02.012
86,CoMOF,[Co][OH]1[Co][OH]2[Co]1([OH2])([OH2])[OH2][Co]2,"['O=S([O-])(c1ccc(NC(Cc2ccc(C(=O)[O-])cc2)Cc2ccc(C(=O)[O-])cc2)cc1)=O', 'C1(C2=CC[N-]C=C2)=CC[N-]C=C1']",sql,3.66602,1.60138,3.3773,1.57032,160.29,102.08,0.36838,0.234589,308,7,2,1,0.745064216,Literature,10.1016/j.jssc.2018.02.012
87,CoMOF,[Co][OH]1[Co][OH]2[Co]1([OH2])([OH2])[OH2][Co]2,"['O=S([O-])(c1ccc(NC(Cc2ccc(C(=O)[O-])cc2)Cc2ccc(C(=O)[O-])cc2)cc1)=O', 'C1(C2=CC[N-]C=C2)=CC[N-]C=C1']",sql,3.66602,1.60138,3.3773,1.57032,160.29,102.08,0.36838,0.234589,308,7,2,5,2.668995081,Literature,10.1016/j.jssc.2018.02.012
88,CoMOF,[Co][OH]1[Co][OH]2[Co]1([OH2])([OH2])[OH2][Co]2,"['O=S([O-])(c1ccc(NC(Cc2ccc(C(=O)[O-])cc2)Cc2ccc(C(=O)[O-])cc2)cc1)=O', 'C1(C2=CC[N-]C=C2)=CC[N-]C=C1']",sql,3.66602,1.60138,3.3773,1.57032,160.29,102.08,0.36838,0.234589,308,7,2,10,5.073268206,Literature,10.1016/j.jssc.2018.02.012
89,CoMOF,[Co][OH]1[Co][OH]2[Co]1([OH2])([OH2])[OH2][Co]2,"['O=S([O-])(c1ccc(NC(Cc2ccc(C(=O)[O-])cc2)Cc2ccc(C(=O)[O-])cc2)cc1)=O', 'C1(C2=CC[N-]C=C2)=CC[N-]C=C1']",sql,3.66602,1.60138,3.3773,1.57032,160.29,102.08,0.36838,0.234589,308,7,2,15,6.515575898,Literature,10.1016/j.jssc.2018.02.012
90,CoMOF,[Co][OH]1[Co][OH]2[Co]1([OH2])([OH2])[OH2][Co]2,"['O=S([O-])(c1ccc(NC(Cc2ccc(C(=O)[O-])cc2)Cc2ccc(C(=O)[O-])cc2)cc1)=O', 'C1(C2=CC[N-]C=C2)=CC[N-]C=C1']",sql,3.66602,1.60138,3.3773,1.57032,160.29,102.08,0.36838,0.234589,308,7,2,20,9.882241426,Literature,10.1016/j.jssc.2018.02.012
91,CoMOF,[Co][OH]1[Co][OH]2[Co]1([OH2])([OH2])[OH2][Co]2,"['O=S([O-])(c1ccc(NC(Cc2ccc(C(=O)[O-])cc2)Cc2ccc(C(=O)[O-])cc2)cc1)=O', 'C1(C2=CC[N-]C=C2)=CC[N-]C=C1']",sql,3.66602,1.60138,3.3773,1.57032,160.29,102.08,0.36838,0.234589,308,7,2,30,14.93202623,Literature,10.1016/j.jssc.2018.02.012
92,CoMOF,[Co][OH]1[Co][OH]2[Co]1([OH2])([OH2])[OH2][Co]2,"['O=S([O-])(c1ccc(NC(Cc2ccc(C(=O)[O-])cc2)Cc2ccc(C(=O)[O-])cc2)cc1)=O', 'C1(C2=CC[N-]C=C2)=CC[N-]C=C1']",sql,3.66602,1.60138,3.3773,1.57032,160.29,102.08,0.36838,0.234589,308,7,2,40,19.49933393,Literature,10.1016/j.jssc.2018.02.012
93,CoMOF,[Co][OH]1[Co][OH]2[Co]1([OH2])([OH2])[OH2][Co]2,"['O=S([O-])(c1ccc(NC(Cc2ccc(C(=O)[O-])cc2)Cc2ccc(C(=O)[O-])cc2)cc1)=O', 'C1(C2=CC[N-]C=C2)=CC[N-]C=C1']",sql,3.66602,1.60138,3.3773,1.57032,160.29,102.08,0.36838,0.234589,308,7,2,50,24.54783782,Literature,10.1016/j.jssc.2018.02.012
94,CoMOF,[Co][OH]1[Co][OH]2[Co]1([OH2])([OH2])[OH2][Co]2,"['O=S([O-])(c1ccc(NC(Cc2ccc(C(=O)[O-])cc2)Cc2ccc(C(=O)[O-])cc2)cc1)=O', 'C1(C2=CC[N-]C=C2)=CC[N-]C=C1']",sql,3.66602,1.60138,3.3773,1.57032,160.29,102.08,0.36838,0.234589,308,7,2,60,29.59719566,Literature,10.1016/j.jssc.2018.02.012
95,CoMOF,[Co][OH]1[Co][OH]2[Co]1([OH2])([OH2])[OH2][Co]2,"['O=S([O-])(c1ccc(NC(Cc2ccc(C(=O)[O-])cc2)Cc2ccc(C(=O)[O-])cc2)cc1)=O', 'C1(C2=CC[N-]C=C2)=CC[N-]C=C1']",sql,3.66602,1.60138,3.3773,1.57032,160.29,102.08,0.36838,0.234589,308,7,2,80,39.45638065,Literature,10.1016/j.jssc.2018.02.012
96,CoMOF,[Co][OH]1[Co][OH]2[Co]1([OH2])([OH2])[OH2][Co]2,"['O=S([O-])(c1ccc(NC(Cc2ccc(C(=O)[O-])cc2)Cc2ccc(C(=O)[O-])cc2)cc1)=O', 'C1(C2=CC[N-]C=C2)=CC[N-]C=C1']",sql,3.66602,1.60138,3.3773,1.57032,160.29,102.08,0.36838,0.234589,308,7,2,100,49.55637724,Literature,10.1016/j.jssc.2018.02.012
97,CoMOF,[Co][OH]1[Co][OH]2[Co]1([OH2])([OH2])[OH2][Co]2,"['O=S([O-])(c1ccc(NC(Cc2ccc(C(=O)[O-])cc2)Cc2ccc(C(=O)[O-])cc2)cc1)=O', 'C1(C2=CC[N-]C=C2)=CC[N-]C=C1']",sql,3.66602,1.60138,3.3773,1.57032,160.29,102.08,0.36838,0.234589,308,7,2,120,58.9377818,Literature,10.1016/j.jssc.2018.02.012
98,CoMOF,[Co][OH]1[Co][OH]2[Co]1([OH2])([OH2])[OH2][Co]2,"['O=S([O-])(c1ccc(NC(Cc2ccc(C(=O)[O-])cc2)Cc2ccc(C(=O)[O-])cc2)cc1)=O', 'C1(C2=CC[N-]C=C2)=CC[N-]C=C1']",sql,3.66602,1.60138,3.3773,1.57032,160.29,102.08,0.36838,0.234589,308,7,2,150,72.90271895,Literature,10.1016/j.jssc.2018.02.012
99,CoMOF,[Co][OH]1[Co][OH]2[Co]1([OH2])([OH2])[OH2][Co]2,"['O=S([O-])(c1ccc(NC(Cc2ccc(C(=O)[O-])cc2)Cc2ccc(C(=O)[O-])cc2)cc1)=O', 'C1(C2=CC[N-]C=C2)=CC[N-]C=C1']",sql,3.66602,1.60138,3.3773,1.57032,160.29,102.08,0.36838,0.234589,308,7,2,180,84.97959079,Literature,10.1016/j.jssc.2018.02.012
100,CoMOF,[Co][OH]1[Co][OH]2[Co]1([OH2])([OH2])[OH2][Co]2,"['O=S([O-])(c1ccc(NC(Cc2ccc(C(=O)[O-])cc2)Cc2ccc(C(=O)[O-])cc2)cc1)=O', 'C1(C2=CC[N-]C=C2)=CC[N-]C=C1']",sql,3.66602,1.60138,3.3773,1.57032,160.29,102.08,0.36838,0.234589,308,7,2,200,92.71160678,Literature,10.1016/j.jssc.2018.02.012
101,CoMOF,[Co][OH]1[Co][OH]2[Co]1([OH2])([OH2])[OH2][Co]2,"['O=S([O-])(c1ccc(NC(Cc2ccc(C(=O)[O-])cc2)Cc2ccc(C(=O)[O-])cc2)cc1)=O', 'C1(C2=CC[N-]C=C2)=CC[N-]C=C1']",sql,3.66602,1.60138,3.3773,1.57032,160.29,102.08,0.36838,0.234589,298,7,2,1,0.504679601,Literature,10.1016/j.jssc.2018.02.012
102,CoMOF,[Co][OH]1[Co][OH]2[Co]1([OH2])([OH2])[OH2][Co]2,"['O=S([O-])(c1ccc(NC(Cc2ccc(C(=O)[O-])cc2)Cc2ccc(C(=O)[O-])cc2)cc1)=O', 'C1(C2=CC[N-]C=C2)=CC[N-]C=C1']",sql,3.66602,1.60138,3.3773,1.57032,160.29,102.08,0.36838,0.234589,298,7,2,5,2.187371909,Literature,10.1016/j.jssc.2018.02.012
103,CoMOF,[Co][OH]1[Co][OH]2[Co]1([OH2])([OH2])[OH2][Co]2,"['O=S([O-])(c1ccc(NC(Cc2ccc(C(=O)[O-])cc2)Cc2ccc(C(=O)[O-])cc2)cc1)=O', 'C1(C2=CC[N-]C=C2)=CC[N-]C=C1']",sql,3.66602,1.60138,3.3773,1.57032,160.29,102.08,0.36838,0.234589,298,7,2,10,5.071987293,Literature,10.1016/j.jssc.2018.02.012
104,CoMOF,[Co][OH]1[Co][OH]2[Co]1([OH2])([OH2])[OH2][Co]2,"['O=S([O-])(c1ccc(NC(Cc2ccc(C(=O)[O-])cc2)Cc2ccc(C(=O)[O-])cc2)cc1)=O', 'C1(C2=CC[N-]C=C2)=CC[N-]C=C1']",sql,3.66602,1.60138,3.3773,1.57032,160.29,102.08,0.36838,0.234589,298,7,2,15,7.476687389,Literature,10.1016/j.jssc.2018.02.012
105,CoMOF,[Co][OH]1[Co][OH]2[Co]1([OH2])([OH2])[OH2][Co]2,"['O=S([O-])(c1ccc(NC(Cc2ccc(C(=O)[O-])cc2)Cc2ccc(C(=O)[O-])cc2)cc1)=O', 'C1(C2=CC[N-]C=C2)=CC[N-]C=C1']",sql,3.66602,1.60138,3.3773,1.57032,160.29,102.08,0.36838,0.234589,298,7,2,20,9.880533543,Literature,10.1016/j.jssc.2018.02.012
106,CoMOF,[Co][OH]1[Co][OH]2[Co]1([OH2])([OH2])[OH2][Co]2,"['O=S([O-])(c1ccc(NC(Cc2ccc(C(=O)[O-])cc2)Cc2ccc(C(=O)[O-])cc2)cc1)=O', 'C1(C2=CC[N-]C=C2)=CC[N-]C=C1']",sql,3.66602,1.60138,3.3773,1.57032,160.29,102.08,0.36838,0.234589,298,7,2,30,15.16984902,Literature,10.1016/j.jssc.2018.02.012
107,CoMOF,[Co][OH]1[Co][OH]2[Co]1([OH2])([OH2])[OH2][Co]2,"['O=S([O-])(c1ccc(NC(Cc2ccc(C(=O)[O-])cc2)Cc2ccc(C(=O)[O-])cc2)cc1)=O', 'C1(C2=CC[N-]C=C2)=CC[N-]C=C1']",sql,3.66602,1.60138,3.3773,1.57032,160.29,102.08,0.36838,0.234589,298,7,2,40,20.21963383,Literature,10.1016/j.jssc.2018.02.012
108,CoMOF,[Co][OH]1[Co][OH]2[Co]1([OH2])([OH2])[OH2][Co]2,"['O=S([O-])(c1ccc(NC(Cc2ccc(C(=O)[O-])cc2)Cc2ccc(C(=O)[O-])cc2)cc1)=O', 'C1(C2=CC[N-]C=C2)=CC[N-]C=C1']",sql,3.66602,1.60138,3.3773,1.57032,160.29,102.08,0.36838,0.234589,298,7,2,50,25.26856469,Literature,10.1016/j.jssc.2018.02.012
109,CoMOF,[Co][OH]1[Co][OH]2[Co]1([OH2])([OH2])[OH2][Co]2,"['O=S([O-])(c1ccc(NC(Cc2ccc(C(=O)[O-])cc2)Cc2ccc(C(=O)[O-])cc2)cc1)=O', 'C1(C2=CC[N-]C=C2)=CC[N-]C=C1']",sql,3.66602,1.60138,3.3773,1.57032,160.29,102.08,0.36838,0.234589,298,7,2,60,30.07839186,Literature,10.1016/j.jssc.2018.02.012
110,CoMOF,[Co][OH]1[Co][OH]2[Co]1([OH2])([OH2])[OH2][Co]2,"['O=S([O-])(c1ccc(NC(Cc2ccc(C(=O)[O-])cc2)Cc2ccc(C(=O)[O-])cc2)cc1)=O', 'C1(C2=CC[N-]C=C2)=CC[N-]C=C1']",sql,3.66602,1.60138,3.3773,1.57032,160.29,102.08,0.36838,0.234589,298,7,2,80,39.45638065,Literature,10.1016/j.jssc.2018.02.012
111,CoMOF,[Co][OH]1[Co][OH]2[Co]1([OH2])([OH2])[OH2][Co]2,"['O=S([O-])(c1ccc(NC(Cc2ccc(C(=O)[O-])cc2)Cc2ccc(C(=O)[O-])cc2)cc1)=O', 'C1(C2=CC[N-]C=C2)=CC[N-]C=C1']",sql,3.66602,1.60138,3.3773,1.57032,160.29,102.08,0.36838,0.234589,298,7,2,100,49.31898142,Literature,10.1016/j.jssc.2018.02.012
112,CoMOF,[Co][OH]1[Co][OH]2[Co]1([OH2])([OH2])[OH2][Co]2,"['O=S([O-])(c1ccc(NC(Cc2ccc(C(=O)[O-])cc2)Cc2ccc(C(=O)[O-])cc2)cc1)=O', 'C1(C2=CC[N-]C=C2)=CC[N-]C=C1']",sql,3.66602,1.60138,3.3773,1.57032,160.29,102.08,0.36838,0.234589,298,7,2,120,58.46427108,Literature,10.1016/j.jssc.2018.02.012
113,CoMOF,[Co][OH]1[Co][OH]2[Co]1([OH2])([OH2])[OH2][Co]2,"['O=S([O-])(c1ccc(NC(Cc2ccc(C(=O)[O-])cc2)Cc2ccc(C(=O)[O-])cc2)cc1)=O', 'C1(C2=CC[N-]C=C2)=CC[N-]C=C1']",sql,3.66602,1.60138,3.3773,1.57032,160.29,102.08,0.36838,0.234589,298,7,2,150,71.96338298,Literature,10.1016/j.jssc.2018.02.012
114,CoMOF,[Co][OH]1[Co][OH]2[Co]1([OH2])([OH2])[OH2][Co]2,"['O=S([O-])(c1ccc(NC(Cc2ccc(C(=O)[O-])cc2)Cc2ccc(C(=O)[O-])cc2)cc1)=O', 'C1(C2=CC[N-]C=C2)=CC[N-]C=C1']",sql,3.66602,1.60138,3.3773,1.57032,160.29,102.08,0.36838,0.234589,298,7,2,180,81.20901079,Literature,10.1016/j.jssc.2018.02.012
115,CoMOF,[Co][OH]1[Co][OH]2[Co]1([OH2])([OH2])[OH2][Co]2,"['O=S([O-])(c1ccc(NC(Cc2ccc(C(=O)[O-])cc2)Cc2ccc(C(=O)[O-])cc2)cc1)=O', 'C1(C2=CC[N-]C=C2)=CC[N-]C=C1']",sql,3.66602,1.60138,3.3773,1.57032,160.29,102.08,0.36838,0.234589,298,7,2,200,88.47050485,Literature,10.1016/j.jssc.2018.02.012
116,MIL(53)Al,[Al],['c1(cc(ccc1C(=O)[O-])C(=O)[O-])'],rna,6.36749,6.13987,6.36749,1.82729,1689.97,924.85,0.53246,0.291392,298,6,1,40.5260274,20.8,Literature,10.1021/acs.iecr.7b05294
117,MIL(53)Al,[Al],['c1(cc(ccc1C(=O)[O-])C(=O)[O-])'],rna,2.41272,1.96062,2.3258,1.59068,1689.97,924.85,0.33213,0.208797,298,6,1,93.57442922,24.53333333,Literature,10.1021/acs.iecr.7b05294
118,MIL(53)Al,[Al],['c1(cc(ccc1C(=O)[O-])C(=O)[O-])'],rna,2.41272,1.96062,2.3258,1.59068,1689.97,924.85,0.33213,0.208797,298,6,1,145.0228311,26.66666667,Literature,10.1021/acs.iecr.7b05294
119,MIL(53)Al,[Al],['c1(cc(ccc1C(=O)[O-])C(=O)[O-])'],rna,2.41272,1.96062,2.3258,1.59068,1689.97,924.85,0.33213,0.208797,298,6,1,196.226484,27.2,Literature,10.1021/acs.iecr.7b05294
120,MIL(53)Al,[Al],['c1(cc(ccc1C(=O)[O-])C(=O)[O-])'],rna,2.41272,1.96062,2.3258,1.59068,1689.97,924.85,0.33213,0.208797,298,6,1,249.1178082,27.73333333,Literature,10.1021/acs.iecr.7b05294
121,MIL(53)AlNH2,[Al],['NC1=C(C([O-])=O)C=CC(C([O-])=O)=C1'],rna,3.00008,2.57773,2.87846,1.53788,55.2,35.9,0.37851,0.246125,298,6,1,40.5260274,20.8,Literature,10.1021/acs.iecr.7b05294
122,MIL(53)AlNH2,[Al],['NC1=C(C([O-])=O)C=CC(C([O-])=O)=C1'],rna,3.00008,2.57773,2.87846,1.53788,55.2,35.9,0.37851,0.246125,298,6,1,91.57990867,37.33333333,Literature,10.1021/acs.iecr.7b05294
123,MIL(53)AlNH2,[Al],['NC1=C(C([O-])=O)C=CC(C([O-])=O)=C1'],rna,3.00008,2.57773,2.87846,1.53788,55.2,35.9,0.37851,0.246125,298,6,1,143.8757991,48.53333333,Literature,10.1021/acs.iecr.7b05294
124,MIL(53)AlNH2,[Al],['NC1=C(C([O-])=O)C=CC(C([O-])=O)=C1'],rna,3.00008,2.57773,2.87846,1.53788,55.2,35.9,0.37851,0.246125,298,6,1,192.9278538,58.13333333,Literature,10.1021/acs.iecr.7b05294
125,MIL(53)AlNH2,[Al],['NC1=C(C([O-])=O)C=CC(C([O-])=O)=C1'],rna,3.00008,2.57773,2.87846,1.53788,55.2,35.9,0.37851,0.246125,298,6,1,246.4657534,64,Literature,10.1021/acs.iecr.7b05294
126,MIL(88A)Fe,[O][Fe][O]([Fe][O])[Fe][O] ,['C(/C=C/C(=O)[O-])C(=O)[O-]'],acs,6.87609,5.10388,6.87609,1.0919,2445.17,2239.37,0.6468,0.592361,298,7,0.4,9.71128671,24.09836066,Literature,10.1007/s11356-018-2751-2
127,MIL(88A)Fe,[O][Fe][O]([Fe][O])[Fe][O] ,['C(/C=C/C(=O)[O-])C(=O)[O-]'],acs,6.87609,5.10388,6.87609,1.0919,2445.17,2239.37,0.6468,0.592361,298,7,0.4,18.63568817,46.2295082,Literature,10.1007/s11356-018-2751-2
128,MIL(88A)Fe,[O][Fe][O]([Fe][O])[Fe][O] ,['C(/C=C/C(=O)[O-])C(=O)[O-]'],acs,6.87609,5.10388,6.87609,1.0919,2445.17,2239.37,0.6468,0.592361,298,7,0.4,26.64842552,65.90163934,Literature,10.1007/s11356-018-2751-2
129,MIL(88A)Fe,[O][Fe][O]([Fe][O])[Fe][O] ,['C(/C=C/C(=O)[O-])C(=O)[O-]'],acs,6.87609,5.10388,6.87609,1.0919,2445.17,2239.37,0.6468,0.592361,298,7,0.4,35.71671188,88.03278689,Literature,10.1007/s11356-018-2751-2
130,MIL(88A)Fe,[O][Fe][O]([Fe][O])[Fe][O] ,['C(/C=C/C(=O)[O-])C(=O)[O-]'],acs,6.87609,5.10388,6.87609,1.0919,2445.17,2239.37,0.6468,0.592361,298,7,0.4,45.71624012,100.0819672,Literature,10.1007/s11356-018-2751-2
131,MIL(88A)Fe,[O][Fe][O]([Fe][O])[Fe][O] ,['C(/C=C/C(=O)[O-])C(=O)[O-]'],acs,6.87609,5.10388,6.87609,1.0919,2445.17,2239.37,0.6468,0.592361,298,7,0.4,79.89456305,105.4918033,Literature,10.1007/s11356-018-2751-2
132,MIL(88B)Fe,[O][Fe][O]([Fe][O])[Fe][O],['c1(cc(ccc1C(=O)[O-])C(=O)[O-])'],acs,8.03083,5.10584,7.98993,0.812304,2282.84,2810.32,0.69935,0.860946,298,6,0.4,0.805695215,2.013422819,Literature,10.1039/c7dt03775a
133,MIL(88B)Fe,[O][Fe][O]([Fe][O])[Fe][O],['c1(cc(ccc1C(=O)[O-])C(=O)[O-])'],acs,8.03083,5.10584,7.98993,0.812304,2282.84,2810.32,0.69935,0.860946,298,6,0.4,2.256011818,5.637583893,Literature,10.1039/c7dt03775a
134,MIL(88B)Fe,[O][Fe][O]([Fe][O])[Fe][O],['c1(cc(ccc1C(=O)[O-])C(=O)[O-])'],acs,8.03083,5.10584,7.98993,0.812304,2282.84,2810.32,0.69935,0.860946,298,6,0.4,4.351819375,10.87248322,Literature,10.1039/c7dt03775a
135,MIL(88B)Fe,[O][Fe][O]([Fe][O])[Fe][O],['c1(cc(ccc1C(=O)[O-])C(=O)[O-])'],acs,8.03083,5.10584,7.98993,0.812304,2282.84,2810.32,0.69935,0.860946,298,6,0.4,9.150650473,22.86885246,Literature,10.1039/c7dt03775a
136,MIL(88B)Fe,[O][Fe][O]([Fe][O])[Fe][O],['c1(cc(ccc1C(=O)[O-])C(=O)[O-])'],acs,8.03083,5.10584,7.98993,0.812304,2282.84,2810.32,0.69935,0.860946,298,6,0.4,9.1850124,22.95302013,Literature,10.1039/c7dt03775a
137,MIL(88B)Fe,[O][Fe][O]([Fe][O])[Fe][O],['c1(cc(ccc1C(=O)[O-])C(=O)[O-])'],acs,8.03083,5.10584,7.98993,0.812304,2282.84,2810.32,0.69935,0.860946,298,6,0.4,12.73124526,31.81208054,Literature,10.1039/c7dt03775a
138,MIL(88B)Fe,[O][Fe][O]([Fe][O])[Fe][O],['c1(cc(ccc1C(=O)[O-])C(=O)[O-])'],acs,8.03083,5.10584,7.98993,0.812304,2282.84,2810.32,0.69935,0.860946,298,6,0.4,20.95101036,52.34899329,Literature,10.1039/c7dt03775a
139,MIL(88B)Fe,[O][Fe][O]([Fe][O])[Fe][O],['c1(cc(ccc1C(=O)[O-])C(=O)[O-])'],acs,8.03083,5.10584,7.98993,0.812304,2282.84,2810.32,0.69935,0.860946,298,6,0.4,22.89161366,57.18120805,Literature,10.1039/c7dt03775a
140,MIL(88B)Fe,[O][Fe][O]([Fe][O])[Fe][O],['c1(cc(ccc1C(=O)[O-])C(=O)[O-])'],acs,8.03083,5.10584,7.98993,0.812304,2282.84,2810.32,0.69935,0.860946,298,6,0.4,23.03558323,57.54098361,Literature,10.1039/c7dt03775a
141,MIL(88B)Fe,[O][Fe][O]([Fe][O])[Fe][O],['c1(cc(ccc1C(=O)[O-])C(=O)[O-])'],acs,8.03083,5.10584,7.98993,0.812304,2282.84,2810.32,0.69935,0.860946,298,6,0.4,44.8119225,111.3934426,Literature,10.1039/c7dt03775a
142,MIL(88B)Fe,[O][Fe][O]([Fe][O])[Fe][O],['c1(cc(ccc1C(=O)[O-])C(=O)[O-])'],acs,8.03083,5.10584,7.98993,0.812304,2282.84,2810.32,0.69935,0.860946,298,6,0.4,61.18473918,149.0163934,Literature,10.1039/c7dt03775a
143,MIL(88B)Fe,[O][Fe][O]([Fe][O])[Fe][O],['c1(cc(ccc1C(=O)[O-])C(=O)[O-])'],acs,8.03083,5.10584,7.98993,0.812304,2282.84,2810.32,0.69935,0.860946,298,6,0.4,68.87856931,163.0327869,Literature,10.1039/c7dt03775a
144,MIL(88B)Fe,[O][Fe][O]([Fe][O])[Fe][O],['c1(cc(ccc1C(=O)[O-])C(=O)[O-])'],acs,8.03083,5.10584,7.98993,0.812304,2282.84,2810.32,0.69935,0.860946,298,6,0.4,73.67439644,162.295082,Literature,10.1039/c7dt03775a
145,MIL(88B)Fe,[O][Fe][O]([Fe][O])[Fe][O],['c1(cc(ccc1C(=O)[O-])C(=O)[O-])'],acs,8.03083,5.10584,7.98993,0.812304,2282.84,2810.32,0.69935,0.860946,298,6,0.4,79.31493294,163.0327869,Literature,10.1039/c7dt03775a
146,MIL(100)Al,[Al][O](Al])[Al],['O=C(C1=CC(C([O-])=O)=CC(C([O-])=O)=C1)[O-]'],moo,27.79726,11.16103,27.79599,0.630774,1349.52,2139.47,0.749,1.18743,298,7.6,0.4,10,25,Literature,10.1039/c8qm00002f
147,MIL(100)Al,[Al][O](Al])[Al],['O=C(C1=CC(C([O-])=O)=CC(C([O-])=O)=C1)[O-]'],moo,27.79726,11.16103,27.79599,0.630774,1349.52,2139.47,0.749,1.18743,298,7.6,0.4,20,46.25,Literature,10.1039/c8qm00002f
148,MIL(100)Al,[Al][O](Al])[Al],['O=C(C1=CC(C([O-])=O)=CC(C([O-])=O)=C1)[O-]'],moo,27.79726,11.16103,27.79599,0.630774,1349.52,2139.47,0.749,1.18743,298,7.6,0.4,50,93.75,Literature,10.1039/c8qm00002f
149,MIL(100)Al,[Al][O](Al])[Al],['O=C(C1=CC(C([O-])=O)=CC(C([O-])=O)=C1)[O-]'],moo,27.79726,11.16103,27.79599,0.630774,1349.52,2139.47,0.749,1.18743,298,7.6,0.4,100,125,Literature,10.1039/c8qm00002f
150,MIL(100)Al,[Al][O](Al])[Al],['O=C(C1=CC(C([O-])=O)=CC(C([O-])=O)=C1)[O-]'],moo,27.79726,11.16103,27.79599,0.630774,1349.52,2139.47,0.749,1.18743,298,7.6,0.4,150,128.75,Literature,10.1039/c8qm00002f
151,MIL(100)Al,[Al][O](Al])[Al],['O=C(C1=CC(C([O-])=O)=CC(C([O-])=O)=C1)[O-]'],moo,27.79726,11.16103,27.79599,0.630774,1349.52,2139.47,0.749,1.18743,298,7.6,0.4,200,125,Literature,10.1039/c8qm00002f
152,MIL(100)Al,[Al][O](Al])[Al],['O=C(C1=CC(C([O-])=O)=CC(C([O-])=O)=C1)[O-]'],moo,27.79726,11.16103,27.79599,0.630774,1349.52,2139.47,0.749,1.18743,298,7.6,0.4,300,122.5,Literature,10.1039/c8qm00002f
153,MIL(100)Fe,[Fe][O]([Fe])[Fe],['c1c(cc(cc1C(=O)[O-])C(=O)[O-])C(=O)[O-]'],moo,28.48274,11.8329,28.48677,0.684425,1325.74,1937.02,0.7628,1.11451,298,7.6,0.4,10,23.75,Literature,10.1039/c8qm00002f
154,MIL(100)Fe,[Fe][O]([Fe])[Fe],['c1c(cc(cc1C(=O)[O-])C(=O)[O-])C(=O)[O-]'],moo,28.48274,11.8329,28.48677,0.684425,1325.74,1937.02,0.7628,1.11451,298,7.6,0.4,20,47.5,Literature,10.1039/c8qm00002f
155,MIL(100)Fe,[Fe][O]([Fe])[Fe],['c1c(cc(cc1C(=O)[O-])C(=O)[O-])C(=O)[O-]'],moo,28.48274,11.8329,28.48677,0.684425,1325.74,1937.02,0.7628,1.11451,298,7.6,0.4,50,85,Literature,10.1039/c8qm00002f
156,MIL(100)Fe,[Fe][O]([Fe])[Fe],['c1c(cc(cc1C(=O)[O-])C(=O)[O-])C(=O)[O-]'],moo,28.48274,11.8329,28.48677,0.684425,1325.74,1937.02,0.7628,1.11451,298,7.6,0.4,100,100,Literature,10.1039/c8qm00002f
157,MIL(100)Fe,[Fe][O]([Fe])[Fe],['c1c(cc(cc1C(=O)[O-])C(=O)[O-])C(=O)[O-]'],moo,28.48274,11.8329,28.48677,0.684425,1325.74,1937.02,0.7628,1.11451,298,7.6,0.4,150,120,Literature,10.1039/c8qm00002f
158,MIL(100)Fe,[Fe][O]([Fe])[Fe],['c1c(cc(cc1C(=O)[O-])C(=O)[O-])C(=O)[O-]'],moo,28.48274,11.8329,28.48677,0.684425,1325.74,1937.02,0.7628,1.11451,298,7.6,0.4,200,107.5,Literature,10.1039/c8qm00002f
159,MIL(100)Fe,[Fe][O]([Fe])[Fe],['c1c(cc(cc1C(=O)[O-])C(=O)[O-])C(=O)[O-]'],moo,28.48274,11.8329,28.48677,0.684425,1325.74,1937.02,0.7628,1.11451,298,7.6,0.4,300,122.5,Literature,10.1039/c8qm00002f
160,MOF(74)ZnRT,[Zn],['[O-]C(=O)c1cc(O)c(cc1O)C(=O)[O-]'],bnn,11.71715,10.90932,11.71715,1.21946,1612.88,1322.61,0.22743,0.0969412,298,7,1,5.73943662,5.105633803,Literature,10.1021/acsanm.8b00501
161,MOF(74)ZnRT,[Zn],['[O-]C(=O)c1cc(O)c(cc1O)C(=O)[O-]'],bnn,11.71715,10.90932,11.71715,1.21946,1612.88,1322.61,0.22743,0.0969412,298,7,1,30.61032864,27.23004695,Literature,10.1021/acsanm.8b00501
162,MOF(74)ZnRT,[Zn],['[O-]C(=O)c1cc(O)c(cc1O)C(=O)[O-]'],bnn,11.71715,10.90932,11.71715,1.21946,1612.88,1322.61,0.22743,0.0969412,298,7,1,36.17370892,31.31455399,Literature,10.1021/acsanm.8b00501
163,MOF(74)ZnRT,[Zn],['[O-]C(=O)c1cc(O)c(cc1O)C(=O)[O-]'],bnn,11.71715,10.90932,11.71715,1.21946,1612.88,1322.61,0.22743,0.0969412,298,7,1,44.41314554,37.44131455,Literature,10.1021/acsanm.8b00501
164,MOF(74)ZnRT,[Zn],['[O-]C(=O)c1cc(O)c(cc1O)C(=O)[O-]'],bnn,11.71715,10.90932,11.71715,1.21946,1612.88,1322.61,0.22743,0.0969412,298,7,1,68.66700201,53.2444668,Literature,10.1021/acsanm.8b00501
165,MOF(74)ZnRT,[Zn],['[O-]C(=O)c1cc(O)c(cc1O)C(=O)[O-]'],bnn,11.71715,10.90932,11.71715,1.21946,1612.88,1322.61,0.22743,0.0969412,298,7,1,77.30193662,58.07658451,Literature,10.1021/acsanm.8b00501
166,MOF(74)ZnRT,[Zn],['[O-]C(=O)c1cc(O)c(cc1O)C(=O)[O-]'],bnn,11.71715,10.90932,11.71715,1.21946,1612.88,1322.61,0.22743,0.0969412,298,7,1,91.39839034,67.10261569,Literature,10.1021/acsanm.8b00501
167,MOF(74)ZnRT,[Zn],['[O-]C(=O)c1cc(O)c(cc1O)C(=O)[O-]'],bnn,11.71715,10.90932,11.71715,1.21946,1612.88,1322.61,0.22743,0.0969412,298,7,1,99.94944023,71.21704586,Literature,10.1021/acsanm.8b00501
168,MOF(74)ZnRT,[Zn],['[O-]C(=O)c1cc(O)c(cc1O)C(=O)[O-]'],bnn,11.71715,10.90932,11.71715,1.21946,1612.88,1322.61,0.22743,0.0969412,298,7,1,129.0923318,82.82472613,Literature,10.1021/acsanm.8b00501
169,MOF(74)ZnHT,[Zn],['[O-]C(=O)c1cc(O)c(cc1O)C(=O)[O-]'],bnn,11.39724,10.6155,11.39724,1.22811,1590.58,1295.14,0.32749,0.177046,298,7,1,140.0176056,84.24295775,Literature,10.1021/acsanm.8b00501
170,MOF(74)ZnHT,[Zn],['[O-]C(=O)c1cc(O)c(cc1O)C(=O)[O-]'],bnn,11.39724,10.6155,11.39724,1.22811,1590.58,1295.14,0.32749,0.177046,298,7,1,9.935979513,2.535211268,Literature,10.1021/acsanm.8b00501
171,MOF(74)ZnHT,[Zn],['[O-]C(=O)c1cc(O)c(cc1O)C(=O)[O-]'],bnn,11.39724,10.6155,11.39724,1.22811,1590.58,1295.14,0.32749,0.177046,298,7,1,20.42253521,8.450704225,Literature,10.1021/acsanm.8b00501
172,MOF(74)ZnHT,[Zn],['[O-]C(=O)c1cc(O)c(cc1O)C(=O)[O-]'],bnn,11.39724,10.6155,11.39724,1.22811,1590.58,1295.14,0.32749,0.177046,298,7,1,42.32869125,27.46478873,Literature,10.1021/acsanm.8b00501
173,MOF(74)ZnHT,[Zn],['[O-]C(=O)c1cc(O)c(cc1O)C(=O)[O-]'],bnn,11.39724,10.6155,11.39724,1.22811,1590.58,1295.14,0.32749,0.177046,298,7,1,65.41316447,47.11267606,Literature,10.1021/acsanm.8b00501
174,LaBDC,[La],['c1(cc(ccc1C(=O)[O-])C(=O)[O-])'],rna,2.24389,1.35213,2.04652,1.84462,1737.45,1883.81,0.30984,0.167969,298,6.5,1,34.95050106,34.95050106,Literature,10.1021/acssuschemeng.8b06489
175,LaBDC,[La],['c1(cc(ccc1C(=O)[O-])C(=O)[O-])'],rna,2.24389,1.35213,2.04652,1.84462,1737.45,1883.81,0.30984,0.167969,298,6.5,1,52.97702533,52.42805218,Literature,10.1021/acssuschemeng.8b06489
176,LaBDC,[La],['c1(cc(ccc1C(=O)[O-])C(=O)[O-])'],rna,2.24389,1.35213,2.04652,1.84462,1737.45,1883.81,0.30984,0.167969,298,6.5,1,58.44838541,56.80146598,Literature,10.1021/acssuschemeng.8b06489
