Repository: AI-for-Energy-and-Environment/Interpretable-Machine-Learning-MOFs-for-Arsenic-Adsorption

# Interpretable-Machine-Learning-MOFs-Arsenic-Adsorption

<div align="center">
</div>

### Python 3.8.19:
Molecular fingerprint generation, model training, and interpretation

### R 4.2.1
Visualization

## Code files:

### .ipynb:
The .ipynb file was uesed to interpret and visualize the models.

### .py:
The .py files were used to generate the molecular fingerprints and training the predictive models.

### .R:
The .R files were used to visualize the data.

## package:

File: metadata/CIF of MOFs/ZIF67CoMeOH.cif
####################################################################### 
# 
# This file contains crystal structure data downloaded from the 
# Cambridge Structural Database (CSD) hosted by the Cambridge 
# Crystallographic Data Centre (CCDC).
# 
# Full information about CCDC data access policies and citation 
# guidelines are available at http://www.ccdc.cam.ac.uk/access/V1 
# 
# Audit and citation data items may have been added by the CCDC. 
# Please retain this information to preserve the provenance of 
# this file and to allow appropriate attribution of the data. 
# 
#######################################################################

data_zif67_sq
_audit_block_doi                 10.5517/cc1jz7nd
_database_code_depnum_ccdc_archive 'CCDC 1429244'
loop_
_citation_id
_citation_doi
_citation_year
1 10.1021/jacs.5b06730 2015
_audit_update_record             
;
2015-09-30 deposited with the CCDC.	2023-06-22 downloaded from the CCDC.
;

_audit_creation_method           SHELXL-2014/7
_shelx_SHELXL_version_number     2014/7
_chemical_name_systematic        ?
_chemical_name_common            ?
_chemical_melting_point          ?
_chemical_formula_moiety         ?
_chemical_formula_sum            'C4 H4 Co N O2'
_chemical_formula_weight         157.01

loop_
_atom_type_symbol
_atom_type_description
_atom_type_scat_dispersion_real
_atom_type_scat_dispersion_imag
_atom_type_scat_source
C C 0.0033 0.0016 'International Tables Vol C Tables 4.2.6.8 and 6.1.1.4'
H H 0.0000 0.0000 'International Tables Vol C Tables 4.2.6.8 and 6.1.1.4'
Co Co 0.3494 0.9721 'International Tables Vol C Tables 4.2.6.8 and 6.1.1.4'
O O 0.0106 0.0060 'International Tables Vol C Tables 4.2.6.8 and 6.1.1.4'
N N 0.0061 0.0033 'International Tables Vol C Tables 4.2.6.8 and 6.1.1.4'

_space_group_crystal_system      cubic
_space_group_IT_number           217
_space_group_name_H-M_alt        'I -4 3 m'
_space_group_name_Hall           'I -4 2 3'

_shelx_space_group_comment       
;
The symmetry employed for this shelxl refinement is uniquely defined
by the following loop, which should always be used as a source of
symmetry information in preference to the above space-group names.
They are only intended as comments.
;

loop_
_space_group_symop_operation_xyz
'x, y, z'
'-x, -y, z'
'-x, y, -z'
'x, -y, -z'
'z, x, y'
'z, -x, -y'
'-z, -x, y'
'-z, x, -y'
'y, z, x'
'-y, z, -x'
'y, -z, -x'
'-y, -z, x'
'y, x, z'
'-y, -x, z'
'y, -x, -z'
'-y, x, -z'
'x, z, y'
'-x, z, -y'
'-x, -z, y'
'x, -z, -y'
'z, y, x'
'z, -y, -x'
'-z, y, -x'
'-z, -y, x'
'x+1/2, y+1/2, z+1/2'
'-x+1/2, -y+1/2, z+1/2'
'-x+1/2, y+1/2, -z+1/2'
'x+1/2, -y+1/2, -z+1/2'
'z+1/2, x+1/2, y+1/2'
'z+1/2, -x+1/2, -y+1/2'
'-z+1/2, -x+1/2, y+1/2'
'-z+1/2, x+1/2, -y+1/2'
'y+1/2, z+1/2, x+1/2'
'-y+1/2, z+1/2, -x+1/2'
'y+1/2, -z+1/2, -x+1/2'
'-y+1/2, -z+1/2, x+1/2'
'y+1/2, x+1/2, z+1/2'
'-y+1/2, -x+1/2, z+1/2'
'y+1/2, -x+1/2, -z+1/2'
'-y+1/2, x+1/2, -z+1/2'
'x+1/2, z+1/2, y+1/2'
'-x+1/2, z+1/2, -y+1/2'
'-x+1/2, -z+1/2, y+1/2'
'x+1/2, -z+1/2, -y+1/2'
'z+1/2, y+1/2, x+1/2'
'z+1/2, -y+1/2, -x+1/2'
'-z+1/2, y+1/2, -x+1/2'
'-z+1/2, -y+1/2, x+1/2'

_cell_length_a                   16.9077(7)
_cell_length_b                   16.9077(7)
_cell_length_c                   16.9077(7)
_cell_angle_alpha                90
_cell_angle_beta                 90
_cell_angle_gamma                90
_cell_volume                     4833.4(6)
_cell_formula_units_Z            36
_cell_measurement_temperature    110(2)
_cell_measurement_reflns_used    ?
_cell_measurement_theta_min      ?
_cell_measurement_theta_max      ?

_exptl_crystal_description       ?
_exptl_crystal_colour            ?
_exptl_crystal_density_meas      ?
_exptl_crystal_density_method    ?
_exptl_crystal_density_diffrn    1.942
_exptl_crystal_F_000             2808
_exptl_transmission_factor_min   ?
_exptl_transmission_factor_max   ?
_exptl_crystal_size_max          0.547
_exptl_crystal_size_mid          0.379
_exptl_crystal_size_min          0.238
_exptl_absorpt_coefficient_mu    3.086
_shelx_estimated_absorpt_T_min   0.283
_shelx_estimated_absorpt_T_max   0.527
_exptl_absorpt_correction_type   ?
_exptl_absorpt_correction_T_min  ?
_exptl_absorpt_correction_T_max  ?
_exptl_absorpt_process_details   ?
_exptl_absorpt_special_details   ?
_diffrn_ambient_temperature      110(2)
_diffrn_radiation_wavelength     0.71073
_diffrn_radiation_type           MoK\a
_diffrn_source                   ?
_diffrn_measurement_device_type  ?
_diffrn_measurement_method       ?
_diffrn_detector_area_resol_mean ?
_diffrn_reflns_number            21809
_diffrn_reflns_av_unetI/netI     0.0234
_diffrn_reflns_av_R_equivalents  0.0352
_diffrn_reflns_limit_h_min       -24
_diffrn_reflns_limit_h_max       24
_diffrn_reflns_limit_k_min       -18
_diffrn_reflns_limit_k_max       19
_diffrn_reflns_limit_l_min       -18
_diffrn_reflns_limit_l_max       24
_diffrn_reflns_theta_min         1.703
_diffrn_reflns_theta_max         30.410
_diffrn_reflns_theta_full        26.000
_diffrn_measured_fraction_theta_max 1.000
_diffrn_measured_fraction_theta_full 1.000
_diffrn_reflns_Laue_measured_fraction_max 1.000
_diffrn_reflns_Laue_measured_fraction_full 1.000
_diffrn_reflns_point_group_measured_fraction_max 1.000
_diffrn_reflns_point_group_measured_fraction_full 1.000
_reflns_number_total             1383
_reflns_number_gt                1138
_reflns_threshold_expression     'I > 2\s(I)'
_reflns_Friedel_coverage         0.829
_reflns_Friedel_fraction_max     1.000
_reflns_Friedel_fraction_full    1.000

_reflns_special_details          
;
 Reflections were merged by SHELXL according to the crystal
 class for the calculation of statistics and refinement.

 Structure factors included contributions from the .fab file.

 _reflns_Friedel_fraction is defined as the number of unique
 Friedel pairs measured divided by the number that would be
 possible theoretically, ignoring centric projections and
 systematic absences.
;

_computing_data_collection       ?
_computing_cell_refinement       ?
_computing_data_reduction        ?
_computing_structure_solution    ?
_computing_structure_refinement  'SHELXL-2014/7 (Sheldrick, 2014)'
_computing_molecular_graphics    ?
_computing_publication_material  ?
_refine_special_details          ?
_refine_ls_structure_factor_coef Fsqd
_refine_ls_matrix_type           full
_refine_ls_weighting_scheme      calc
_refine_ls_weighting_details     
'w=1/[\s^2^(Fo^2^)+(0.0354P)^2^] where P=(Fo^2^+2Fc^2^)/3'
_atom_sites_solution_primary     ?
_atom_sites_solution_secondary   ?
_atom_sites_solution_hydrogens   geom
_refine_ls_hydrogen_treatment    constr
_refine_ls_extinction_method     none
_refine_ls_extinction_coef       .
_refine_ls_abs_structure_details 
;
 Flack x determined using 445 quotients [(I+)-(I-)]/[(I+)+(I-)]
 (Parsons, Flack and Wagner, Acta Cryst. B69 (2013) 249-259).
;
_refine_ls_abs_structure_Flack   0.011(8)
_chemical_absolute_configuration ?
_refine_ls_number_reflns         1383
_refine_ls_number_parameters     34
_refine_ls_number_restraints     0
_refine_ls_R_factor_all          0.0387
_refine_ls_R_factor_gt           0.0259
_refine_ls_wR_factor_ref         0.0599
_refine_ls_wR_factor_gt          0.0552
_refine_ls_goodness_of_fit_ref   1.015
_refine_ls_restrained_S_all      1.015
_refine_ls_shift/su_max          0.000
_refine_ls_shift/su_mean         0.000

loop_
_atom_site_label
_atom_site_type_symbol
_atom_site_fract_x
_atom_site_fract_y
_atom_site_fract_z
_atom_site_U_iso_or_equiv
_atom_site_adp_type
_atom_site_occupancy
_atom_site_site_symmetry_order
_atom_site_calc_flag
_atom_site_refinement_flags_posn
_atom_site_refinement_flags_adp
_atom_site_refinement_flags_occupancy
_atom_site_disorder_assembly
_atom_site_disorder_group
Co1 Co 0.5000 0.7500 1.0000 0.03410(16) Uani 1 4 d S T P . .
N1 N 0.41090(10) 0.68274(9) 0.96516(9) 0.0357(3) Uani 1 1 d . . . . .
C1 C 0.40292(13) 0.59708(13) 1.08553(16) 0.0423(7) Uani 1 2 d S T P . .
H1A H 0.4589 0.5820 1.0836 0.063 Uiso 0.5 1 calc R U P A -1
H1B H 0.3712 0.5516 1.1023 0.063 Uiso 0.5 1 calc R U P A -1
H1C H 0.3959 0.6405 1.1233 0.063 Uiso 0.5 1 calc R U P A -1
C2 C 0.37639(8) 0.62361(8) 1.0043(3) 0.0319(5) Uani 1 2 d S T P . .
C3 C 0.37118(12) 0.68525(13) 0.89362(11) 0.0438(5) Uani 1 1 d . . . . .
H3 H 0.3819 0.7208 0.8515 0.053 Uiso 1 1 calc R U . . .

loop_
_atom_site_aniso_label
_atom_site_aniso_U_11
_atom_site_aniso_U_22
_atom_site_aniso_U_33
_atom_site_aniso_U_23
_atom_site_aniso_U_13
_atom_site_aniso_U_12
Co1 0.03457(18) 0.0332(2) 0.03457(18) 0.000 0.000 0.000
N1 0.0411(9) 0.0358(8) 0.0303(7) 0.0015(6) -0.0020(7) -0.0029(7)
C1 0.0477(10) 0.0477(10) 0.0315(13) 0.0066(9) -0.0066(9) -0.0058(14)
C2 0.0334(6) 0.0334(6) 0.0289(12) -0.0013(10) 0.0013(10) 0.0023(8)
C3 0.0522(12) 0.0462(12) 0.0329(10) 0.0093(9) -0.0076(9) -0.0102(9)

_geom_special_details            
;
 All esds (except the esd in the dihedral angle between two l.s. planes)
 are estimated using the full covariance matrix.  The cell esds are taken
 into account individually in the estimation of esds in distances, angles
 and torsion angles; correlations between esds in cell parameters are only
 used when they are defined by crystal symmetry.  An approximate (isotropic)
 treatment of cell esds is used for estimating esds involving l.s. planes.
;

loop_
_geom_bond_atom_site_label_1
_geom_bond_atom_site_label_2
_geom_bond_distance
_geom_bond_site_symmetry_2
_geom_bond_publ_flag
Co1 N1 1.9773(15) 46_466 ?
Co1 N1 1.9773(16) 3_657 ?
Co1 N1 1.9773(16) 48_665 ?
Co1 N1 1.9773(16) . ?
N1 C2 1.333(2) . ?
N1 C3 1.384(2) . ?
C1 C2 1.513(4) . ?
C1 H1A 0.9800 . ?
C1 H1B 0.9800 . ?
C1 H1C 0.9800 . ?
C2 N1 1.333(2) 14_665 ?
C3 C3 1.349(4) 14_665 ?
C3 H3 0.9500 . ?

loop_
_geom_angle_atom_site_label_1
_geom_angle_atom_site_label_2
_geom_angle_atom_site_label_3
_geom_angle
_geom_angle_site_symmetry_1
_geom_angle_site_symmetry_3
_geom_angle_publ_flag
N1 Co1 N1 109.32(5) 46_466 3_657 ?
N1 Co1 N1 109.78(9) 46_466 48_665 ?
N1 Co1 N1 109.32(5) 3_657 48_665 ?
N1 Co1 N1 109.31(5) 46_466 . ?
N1 Co1 N1 109.78(9) 3_657 . ?
N1 Co1 N1 109.32(5) 48_665 . ?
C2 N1 C3 104.1(2) . . ?
C2 N1 Co1 128.09(16) . . ?
C3 N1 Co1 127.77(13) . . ?
C2 C1 H1A 109.5 . . ?
C2 C1 H1B 109.5 . . ?
H1A C1 H1B 109.5 . . ?
C2 C1 H1C 109.5 . . ?
H1A C1 H1C 109.5 . . ?
H1B C1 H1C 109.5 . . ?
N1 C2 N1 114.2(3) . 14_665 ?
N1 C2 C1 122.89(15) . . ?
N1 C2 C1 122.89(15) 14_665 . ?
C3 C3 N1 108.75(11) 14_665 . ?
C3 C3 H3 125.6 14_665 . ?
N1 C3 H3 125.6 . . ?

loop_
_geom_torsion_atom_site_label_1
_geom_torsion_atom_site_label_2
_geom_torsion_atom_site_label_3
_geom_torsion_atom_site_label_4
_geom_torsion
_geom_torsion_site_symmetry_1
_geom_torsion_site_symmetry_2
_geom_torsion_site_symmetry_3
_geom_torsion_site_symmetry_4
_geom_torsion_publ_flag
C3 N1 C2 N1 -1.3(3) . . . 14_665 ?
Co1 N1 C2 N1 179.97(8) . . . 14_665 ?
C3 N1 C2 C1 177.8(2) . . . . ?
Co1 N1 C2 C1 -1.0(3) . . . . ?
C2 N1 C3 C3 0.75(17) . . . 14_665 ?
Co1 N1 C3 C3 179.49(10) . . . 14_665 ?

_refine_diff_density_max         0.204
_refine_diff_density_min         -0.272
_refine_diff_density_rms         0.032

File: metadata/CIF of MOFs/ZIF8ZnH2O2.cif
####################################################################### 
# 
# This file contains crystal structure data downloaded from the 
# Cambridge Structural Database (CSD) hosted by the Cambridge 
# Crystallographic Data Centre (CCDC).
# 
# Full information about CCDC data access policies and citation 
# guidelines are available at http://www.ccdc.cam.ac.uk/access/V1 
# 
# Audit and citation data items may have been added by the CCDC. 
# Please retain this information to preserve the provenance of 
# this file and to allow appropriate attribution of the data. 
# 
#######################################################################

data_zif8_100k_0m
_audit_block_doi                 10.5517/ccy0cy7
_database_code_depnum_ccdc_archive 'CCDC 864309'
loop_
_citation_id
_citation_doi
_citation_year
1 10.1021/jp303907p 2012
_audit_update_record             
;
2012-01-24 deposited with the CCDC.	2023-06-22 downloaded from the CCDC.
;
#TrackingRef 'web_deposit_cif_file_0_WilliamMorris_1327431059.zif-8-100K.cif'


_audit_creation_method           SHELXL-97
_chemical_name_systematic        
;
?
;
_chemical_name_common            ?
_chemical_melting_point          ?
_chemical_formula_moiety         ?
_chemical_formula_sum            'C24 H30 N12 O4 Zn3'
_chemical_formula_weight         746.7

loop_
_atom_type_symbol
_atom_type_description
_atom_type_scat_dispersion_real
_atom_type_scat_dispersion_imag
_atom_type_scat_source
C C 0.0181 0.0091 'International Tables Vol C Tables 4.2.6.8 and 6.1.1.4'
N N 0.0311 0.0180 'International Tables Vol C Tables 4.2.6.8 and 6.1.1.4'
Zn Zn -1.5491 0.6778 'International Tables Vol C Tables 4.2.6.8 and 6.1.1.4'
O O 0.0492 0.0322 'International Tables Vol C Tables 4.2.6.8 and 6.1.1.4'
H H 0.0000 0.0000 'International Tables Vol C Tables 4.2.6.8 and 6.1.1.4'

_symmetry_cell_setting           ?
_symmetry_space_group_name_H-M   I-43m

loop_
_symmetry_equiv_pos_as_xyz
'x, y, z'
'-x, -y, z'
'-x, y, -z'
'x, -y, -z'
'z, x, y'
'z, -x, -y'
'-z, -x, y'
'-z, x, -y'
'y, z, x'
'-y, z, -x'
'y, -z, -x'
'-y, -z, x'
'y, x, z'
'-y, -x, z'
'y, -x, -z'
'-y, x, -z'
'x, z, y'
'-x, z, -y'
'-x, -z, y'
'x, -z, -y'
'z, y, x'
'z, -y, -x'
'-z, y, -x'
'-z, -y, x'
'x+1/2, y+1/2, z+1/2'
'-x+1/2, -y+1/2, z+1/2'
'-x+1/2, y+1/2, -z+1/2'
'x+1/2, -y+1/2, -z+1/2'
'z+1/2, x+1/2, y+1/2'
'z+1/2, -x+1/2, -y+1/2'
'-z+1/2, -x+1/2, y+1/2'
'-z+1/2, x+1/2, -y+1/2'
'y+1/2, z+1/2, x+1/2'
'-y+1/2, z+1/2, -x+1/2'
'y+1/2, -z+1/2, -x+1/2'
'-y+1/2, -z+1/2, x+1/2'
'y+1/2, x+1/2, z+1/2'
'-y+1/2, -x+1/2, z+1/2'
'y+1/2, -x+1/2, -z+1/2'
'-y+1/2, x+1/2, -z+1/2'
'x+1/2, z+1/2, y+1/2'
'-x+1/2, z+1/2, -y+1/2'
'-x+1/2, -z+1/2, y+1/2'
'x+1/2, -z+1/2, -y+1/2'
'z+1/2, y+1/2, x+1/2'
'z+1/2, -y+1/2, -x+1/2'
'-z+1/2, y+1/2, -x+1/2'
'-z+1/2, -y+1/2, x+1/2'

_cell_length_a                   16.8509(3)
_cell_length_b                   16.8509(3)
_cell_length_c                   16.8509(3)
_cell_angle_alpha                90.00
_cell_angle_beta                 90.00
_cell_angle_gamma                90.00
_cell_volume                     4784.86(15)
_cell_formula_units_Z            4
_cell_measurement_temperature    296(2)
_cell_measurement_reflns_used    ?
_cell_measurement_theta_min      ?
_cell_measurement_theta_max      ?

_exptl_crystal_description       ?
_exptl_crystal_colour            ?
_exptl_crystal_size_max          0.20
_exptl_crystal_size_mid          0.20
_exptl_crystal_size_min          0.20
_exptl_crystal_density_meas      ?
_exptl_crystal_density_diffrn    1.037
_exptl_crystal_density_method    'not measured'
_exptl_crystal_F_000             1520
_exptl_absorpt_coefficient_mu    2.035
_exptl_absorpt_correction_type   multi-scan
_exptl_absorpt_correction_T_min  0.6864
_exptl_absorpt_correction_T_max  0.6864
_exptl_absorpt_process_details   ?

_exptl_special_details           
;
?
;

_diffrn_ambient_temperature      100(2)
_diffrn_radiation_wavelength     1.54178
_diffrn_radiation_type           CuK\a
_diffrn_radiation_source         'fine-focus sealed tube'
_diffrn_radiation_monochromator  graphite
_diffrn_measurement_device_type  ?
_diffrn_measurement_method       ?
_diffrn_detector_area_resol_mean ?
_diffrn_reflns_number            11078
_diffrn_reflns_av_R_equivalents  0.0358
_diffrn_reflns_av_sigmaI/netI    0.0144
_diffrn_reflns_limit_h_min       -15
_diffrn_reflns_limit_h_max       17
_diffrn_reflns_limit_k_min       -17
_diffrn_reflns_limit_k_max       15
_diffrn_reflns_limit_l_min       -17
_diffrn_reflns_limit_l_max       17
_diffrn_reflns_theta_min         3.71
_diffrn_reflns_theta_max         53.91
_reflns_number_total             573
_reflns_number_gt                570
_reflns_threshold_expression     >2sigma(I)

_computing_data_collection       ?
_computing_cell_refinement       ?
_computing_data_reduction        ?
_computing_structure_solution    'SHELXS-97 (Sheldrick, 2008)'
_computing_structure_refinement  'SHELXL-97 (Sheldrick, 2008)'
_computing_molecular_graphics    ?
_computing_publication_material  ?

_refine_special_details          
;
Refinement of F^2^ against ALL reflections. The weighted R-factor wR and
goodness of fit S are based on F^2^, conventional R-factors R are based
on F, with F set to zero for negative F^2^. The threshold expression of
F^2^ > 2sigma(F^2^) is used only for calculating R-factors(gt) etc. and is
not relevant to the choice of reflections for refinement. R-factors based
on F^2^ are statistically about twice as large as those based on F, and R-
factors based on ALL data will be even larger.
;

_refine_ls_structure_factor_coef Fsqd
_refine_ls_matrix_type           full
_refine_ls_weighting_scheme      calc
_refine_ls_weighting_details     
'calc w=1/[\s^2^(Fo^2^)+(0.1000P)^2^+0.0000P] where P=(Fo^2^+2Fc^2^)/3'
_atom_sites_solution_primary     direct
_atom_sites_solution_secondary   difmap
_atom_sites_solution_hydrogens   geom
_refine_ls_hydrogen_treatment    constr
_refine_ls_extinction_method     none
_refine_ls_extinction_coef       ?
_refine_ls_abs_structure_details 'Flack H D (1983), Acta Cryst. A39, 876-881'
_refine_ls_abs_structure_Flack   0.04(12)
_refine_ls_number_reflns         573
_refine_ls_number_parameters     40
_refine_ls_number_restraints     0
_refine_ls_R_factor_all          0.0689
_refine_ls_R_factor_gt           0.0688
_refine_ls_wR_factor_ref         0.2090
_refine_ls_wR_factor_gt          0.2089
_refine_ls_goodness_of_fit_ref   2.098
_refine_ls_restrained_S_all      2.098
_refine_ls_shift/su_max          0.000
_refine_ls_shift/su_mean         0.000

loop_
_atom_site_label
_atom_site_type_symbol
_atom_site_fract_x
_atom_site_fract_y
_atom_site_fract_z
_atom_site_U_iso_or_equiv
_atom_site_adp_type
_atom_site_occupancy
_atom_site_symmetry_multiplicity
_atom_site_calc_flag
_atom_site_refinement_flags
_atom_site_disorder_assembly
_atom_site_disorder_group
Zn1 Zn 0.5000 0.0000 0.2500 0.0503(9) Uani 1 4 d S . .
C3 C 0.6240(3) 0.0053(10) 0.3760(3) 0.049(2) Uani 1 2 d S . .
N1 N 0.5883(4) -0.0357(3) 0.3173(4) 0.0529(14) Uani 1 1 d . . .
C1 C 0.6276(5) -0.1088(4) 0.3160(6) 0.063(2) Uani 1 1 d . . .
H1 H 0.6165 -0.1506 0.2817 0.076 Uiso 1 1 calc R . .
C4 C 0.5985(6) 0.0861(6) 0.4015(6) 0.062(3) Uani 1 2 d S . .
H4A H 0.5570 0.1047 0.3672 0.093 Uiso 0.50 1 calc PR . .
H4B H 0.6428 0.1218 0.3988 0.093 Uiso 0.50 1 calc PR . .
H4C H 0.5791 0.0839 0.4551 0.093 Uiso 0.50 1 calc PR . .
O1 O 0.6920(11) 0.6920(11) 0.3080(11) 0.126(8) Uani 1 6 d S . .
O2 O 0.816(3) 0.816(3) 0.184(3) 0.51(9) Uani 1 6 d S . .

loop_
_atom_site_aniso_label
_atom_site_aniso_U_11
_atom_site_aniso_U_22
_atom_site_aniso_U_33
_atom_site_aniso_U_23
_atom_site_aniso_U_13
_atom_site_aniso_U_12
Zn1 0.0507(9) 0.0507(9) 0.0496(11) 0.000 0.000 0.000
C3 0.053(3) 0.041(5) 0.053(3) -0.001(4) 0.005(4) 0.001(4)
N1 0.056(3) 0.049(3) 0.054(3) -0.002(3) -0.007(3) 0.001(3)
C1 0.071(5) 0.046(4) 0.071(5) -0.009(4) -0.017(4) 0.007(4)
C4 0.064(4) 0.057(6) 0.064(4) -0.005(4) -0.010(6) 0.005(4)
O1 0.126(8) 0.126(8) 0.126(8) -0.011(9) -0.011(9) 0.011(9)
O2 0.51(9) 0.51(9) 0.51(9) 0.11(7) 0.11(7) -0.11(7)

_geom_special_details            
;
All esds (except the esd in the dihedral angle between two l.s. planes)
are estimated using the full covariance matrix. The cell esds are taken
into account individually in the estimation of esds in distances, angles
and torsion angles; correlations between esds in cell parameters are only
used when they are defined by crystal symmetry. An approximate (isotropic)
treatment of cell esds is used for estimating esds involving l.s. planes.
;

loop_
_geom_bond_atom_site_label_1
_geom_bond_atom_site_label_2
_geom_bond_distance
_geom_bond_site_symmetry_2
_geom_bond_publ_flag
Zn1 N1 1.966(6) . ?
Zn1 N1 1.966(6) 39 ?
Zn1 N1 1.966(6) 40_545 ?
Zn1 N1 1.966(6) 2_655 ?
C3 N1 1.347(10) . ?
C3 N1 1.347(10) 23_656 ?
C3 C4 1.49(2) . ?
N1 C1 1.399(10) . ?
C1 C1 1.344(16) 23_656 ?

loop_
_geom_angle_atom_site_label_1
_geom_angle_atom_site_label_2
_geom_angle_atom_site_label_3
_geom_angle
_geom_angle_site_symmetry_1
_geom_angle_site_symmetry_3
_geom_angle_publ_flag
N1 Zn1 N1 109.5(2) . 39 ?
N1 Zn1 N1 109.5(2) . 40_545 ?
N1 Zn1 N1 109.5(4) 39 40_545 ?
N1 Zn1 N1 109.5(4) . 2_655 ?
N1 Zn1 N1 109.5(2) 39 2_655 ?
N1 Zn1 N1 109.5(2) 40_545 2_655 ?
N1 C3 N1 113.1(12) . 23_656 ?
N1 C3 C4 123.4(6) . . ?
N1 C3 C4 123.4(6) 23_656 . ?
C3 N1 C1 104.6(9) . . ?
C3 N1 Zn1 127.2(7) . . ?
C1 N1 Zn1 128.2(6) . . ?
C1 C1 N1 108.8(5) 23_656 . ?

_diffrn_measured_fraction_theta_max 1.000
_diffrn_reflns_theta_full        53.91
_diffrn_measured_fraction_theta_full 1.000
_refine_diff_density_max         0.949
_refine_diff_density_min         -0.443
_refine_diff_density_rms         0.201

File: metadata/CIF of MOFs/ZIF8ZnMeOH1.cif
####################################################################### 
# 
# This file contains crystal structure data downloaded from the 
# Cambridge Structural Database (CSD) hosted by the Cambridge 
# Crystallographic Data Centre (CCDC).
# 
# Full information about CCDC data access policies and citation 
# guidelines are available at http://www.ccdc.cam.ac.uk/access/V1 
# 
# Audit and citation data items may have been added by the CCDC. 
# Please retain this information to preserve the provenance of 
# this file and to allow appropriate attribution of the data. 
# 
#######################################################################

data_compoud_1
_audit_block_doi                 10.5517/cc9mtwl
_database_code_depnum_ccdc_archive 'CCDC 287180'
loop_
_citation_id
_citation_doi
_citation_year
1 10.1002/anie.200503778 2006
_audit_update_record             
;
2005-10-21 deposited with the CCDC.	2023-06-17 downloaded from the CCDC.
;

_audit_creation_method           SHELXL-97
_chemical_name_systematic        
;
?
;
_chemical_name_common            ?
_chemical_melting_point          ?
_chemical_formula_moiety         ?
_chemical_formula_sum            'C8 H14 N4 O2 Zn'
_chemical_formula_weight         263.60

loop_
_atom_type_symbol
_atom_type_description
_atom_type_scat_dispersion_real
_atom_type_scat_dispersion_imag
_atom_type_scat_source
C C 0.0033 0.0016 'International Tables Vol C Tables 4.2.6.8 and 6.1.1.4'
H H 0.0000 0.0000 'International Tables Vol C Tables 4.2.6.8 and 6.1.1.4'
N N 0.0061 0.0033 'International Tables Vol C Tables 4.2.6.8 and 6.1.1.4'
Zn Zn 0.2839 1.4301 'International Tables Vol C Tables 4.2.6.8 and 6.1.1.4'
O O 0.0106 0.0060 'International Tables Vol C Tables 4.2.6.8 and 6.1.1.4'

_symmetry_cell_setting           Cubic
_symmetry_space_group_name_H-M   I-43m

loop_
_symmetry_equiv_pos_as_xyz
'x, y, z'
'x, -y, -z'
'-x, -y, z'
'-x, y, -z'
'y, -x, -z'
'-y, -x, z'
'-y, x, -z'
'y, x, z'
'y, z, x'
'-y, -z, x'
'y, -z, -x'
'-y, z, -x'
'z, -y, -x'
'z, y, x'
'-z, y, -x'
'-z, -y, x'
'z, x, y'
'-z, x, -y'
'-z, -x, y'
'z, -x, -y'
'x, z, y'
'x, -z, -y'
'-x, z, -y'
'-x, -z, y'
'x+1/2, y+1/2, z+1/2'
'x+1/2, -y+1/2, -z+1/2'
'-x+1/2, -y+1/2, z+1/2'
'-x+1/2, y+1/2, -z+1/2'
'y+1/2, -x+1/2, -z+1/2'
'-y+1/2, -x+1/2, z+1/2'
'-y+1/2, x+1/2, -z+1/2'
'y+1/2, x+1/2, z+1/2'
'y+1/2, z+1/2, x+1/2'
'-y+1/2, -z+1/2, x+1/2'
'y+1/2, -z+1/2, -x+1/2'
'-y+1/2, z+1/2, -x+1/2'
'z+1/2, -y+1/2, -x+1/2'
'z+1/2, y+1/2, x+1/2'
'-z+1/2, y+1/2, -x+1/2'
'-z+1/2, -y+1/2, x+1/2'
'z+1/2, x+1/2, y+1/2'
'-z+1/2, x+1/2, -y+1/2'
'-z+1/2, -x+1/2, y+1/2'
'z+1/2, -x+1/2, -y+1/2'
'x+1/2, z+1/2, y+1/2'
'x+1/2, -z+1/2, -y+1/2'
'-x+1/2, z+1/2, -y+1/2'
'-x+1/2, -z+1/2, y+1/2'

_cell_length_a                   17.012(1)
_cell_length_b                   17.012
_cell_length_c                   17.012
_cell_angle_alpha                90.00
_cell_angle_beta                 90.00
_cell_angle_gamma                90.00
_cell_volume                     4923.1(3)
_cell_formula_units_Z            12
_cell_measurement_temperature    123(2)
_cell_measurement_reflns_used    ?
_cell_measurement_theta_min      ?
_cell_measurement_theta_max      ?

_exptl_crystal_description       Polyhedral
_exptl_crystal_colour            Colorless
_exptl_crystal_size_max          0.25
_exptl_crystal_size_mid          0.18
_exptl_crystal_size_min          0.15
_exptl_crystal_density_meas      ?
_exptl_crystal_density_diffrn    1.067
_exptl_crystal_density_method    'not measured'
_exptl_crystal_F_000             1632
_exptl_absorpt_coefficient_mu    1.488
_exptl_absorpt_correction_type   Multi-scan
_exptl_absorpt_correction_T_min  0.7074
_exptl_absorpt_correction_T_max  0.8076
_exptl_absorpt_process_details   'SADABS (Bruker, 2002)'

_exptl_special_details           
;
?
;

_diffrn_ambient_temperature      123(2)
_diffrn_radiation_wavelength     0.71073
_diffrn_radiation_type           MoK\a
_diffrn_radiation_source         'fine-focus sealed tube'
_diffrn_radiation_monochromator  graphite
_diffrn_measurement_device_type  'Bruker Apex CCD'
_diffrn_measurement_method       '\w scan'
_diffrn_detector_area_resol_mean ?
_diffrn_standards_decay_%        ?
_diffrn_reflns_number            21576
_diffrn_reflns_av_R_equivalents  0.0671
_diffrn_reflns_av_sigmaI/netI    0.0235
_diffrn_reflns_limit_h_min       -22
_diffrn_reflns_limit_h_max       22
_diffrn_reflns_limit_k_min       -22
_diffrn_reflns_limit_k_max       22
_diffrn_reflns_limit_l_min       -21
_diffrn_reflns_limit_l_max       21
_diffrn_reflns_theta_min         1.69
_diffrn_reflns_theta_max         28.27
_reflns_number_total             1161
_reflns_number_gt                1133
_reflns_threshold_expression     >2sigma(I)

_computing_data_collection       'SMART, 1998.'
_computing_cell_refinement       'SAINT-PLUS, Ver. 6.0, 1997'
_computing_data_reduction        'SAINT-PLUS, Ver. 6.0, 1997'
_computing_structure_solution    'SHELXS-97 (Sheldrick, 1990)'
_computing_structure_refinement  'SHELXL-97 (Sheldrick, 1997)'
_computing_molecular_graphics    'XP, Ver. 6.10, Bruker AXS Inc., 2000.'
_computing_publication_material  'SHELXTL-Bruker AXS Inc., 1998.'

_refine_special_details          
;
Refinement of F^2^ against ALL reflections. The weighted R-factor wR and
goodness of fit S are based on F^2^, conventional R-factors R are based
on F, with F set to zero for negative F^2^. The threshold expression of
F^2^ > 2sigma(F^2^) is used only for calculating R-factors(gt) etc. and is
not relevant to the choice of reflections for refinement. R-factors based
on F^2^ are statistically about twice as large as those based on F, and R-
factors based on ALL data will be even larger.
;

_refine_ls_structure_factor_coef Fsqd
_refine_ls_matrix_type           full
_refine_ls_weighting_scheme      calc
_refine_ls_weighting_details     
'calc w=1/[\s^2^(Fo^2^)+(0.1100P)^2^+0.0000P] where P=(Fo^2^+2Fc^2^)/3'
_atom_sites_solution_primary     direct
_atom_sites_solution_secondary   difmap
_atom_sites_solution_hydrogens   geom
_refine_ls_hydrogen_treatment    mixed
_refine_ls_extinction_method     none
_refine_ls_extinction_coef       ?
_refine_ls_abs_structure_details 'Flack H D (1983), Acta Cryst. A39, 876-881'
_refine_ls_abs_structure_Flack   0.00(4)
_refine_ls_number_reflns         1161
_refine_ls_number_parameters     54
_refine_ls_number_restraints     0
_refine_ls_R_factor_all          0.0579
_refine_ls_R_factor_gt           0.0515
_refine_ls_wR_factor_ref         0.1398
_refine_ls_wR_factor_gt          0.1287
_refine_ls_goodness_of_fit_ref   1.094
_refine_ls_restrained_S_all      1.094
_refine_ls_shift/su_max          0.000
_refine_ls_shift/su_mean         0.000

loop_
_atom_site_label
_atom_site_type_symbol
_atom_site_fract_x
_atom_site_fract_y
_atom_site_fract_z
_atom_site_U_iso_or_equiv
_atom_site_adp_type
_atom_site_occupancy
_atom_site_symmetry_multiplicity
_atom_site_calc_flag
_atom_site_refinement_flags
_atom_site_disorder_assembly
_atom_site_disorder_group
Zn1 Zn 0.5000 0.0000 0.2500 0.0200(3) Uani 1 4 d S . .
N1 N 0.4102(2) 0.03153(19) 0.31737(19) 0.0269(6) Uani 1 1 d . . .
C1 C 0.3687(3) 0.1019(2) 0.3131(3) 0.0345(9) Uani 1 1 d . . .
H1 H 0.3783 0.1431 0.2766 0.041 Uiso 1 1 calc R . .
C2 C 0.37705(18) -0.0083(5) 0.37705(18) 0.0246(12) Uani 1 2 d S . .
C3 C 0.4048(3) -0.0858(4) 0.4048(3) 0.0361(12) Uani 1 2 d S . .
H3A H 0.4231 -0.0813 0.4593 0.054 Uiso 0.50 1 calc PR . .
H3B H 0.4483 -0.1037 0.3715 0.054 Uiso 0.50 1 calc PR . .
H3C H 0.3616 -0.1238 0.4021 0.054 Uiso 0.50 1 calc PR . .
O1W O 0.190(2) 0.1900(4) 0.189941(0) 0.17(2) Uiso 0.50 6 d SPR . .
H1WA H 0.1590 0.1590 0.1847 0.209 Uiso 0.17 2 d SPR . .
H1WB H 0.2105 0.2105 0.1491 0.209 Uiso 0.17 2 d SPR . .
O2W O 1.049(13) 0.293(7) 0.065(12) 0.14(5) Uiso 0.06 1 d P . .
H2WA H 1.0145 0.2826 0.0301 0.169 Uiso 0.06 1 d PR . .
H2WB H 1.0344 0.2707 0.1073 0.169 Uiso 0.06 1 d PR . .
O3W O 1.106(12) 0.106(12) 0.106(12) 0.23(12) Uiso 0.12 6 d SP . .
H3WA H 1.1183 0.0513 0.1080 0.271 Uiso 0.04 1 d PR . .
O4W O 0.7931(19) 0.2069(19) -0.001(6) 0.234(15) Uiso 0.50 2 d SP A 1
H4WA H 0.8149 0.2069 0.0438 0.281 Uiso 0.25 1 d PR A 1
H4WB H 0.7601 0.1698 -0.0027 0.281 Uiso 0.25 1 d PR A 1
O4W' O 0.829(11) 0.171(11) -0.036(14) 0.07(5) Uiso 0.03 2 d SP B 2
H4WC H 0.8542 0.2150 -0.0186 0.083 Uiso 0.02 1 d PR B 2
H4WD H 0.8568 0.1432 -0.0267 0.083 Uiso 0.03 2 d SPR B 2
O5W O 0.965(13) 0.091(9) 0.091(9) 0.07(5) Uiso 0.03 2 d SP C 1
H5WA H 0.9470 0.1363 0.0806 0.081 Uiso 0.03 1 d PR C 1
O6W O 1.0000 0.09(2) 0.0000 0.18(12) Uiso 0.06 4 d SP D 2
H6WA H 1.0351 0.0948 0.0351 0.215 Uiso 0.06 2 d SPR D 2
O7W O 0.957(7) 0.043(7) 0.043(7) 0.32(17) Uiso 0.22 6 d SP E 3
H7WA H 0.9631 0.0369 -0.0069 0.385 Uiso 0.07 2 d SPR E 3
H7WB H 0.9215 0.0785 0.0479 0.385 Uiso 0.07 2 d SPR E 3

loop_
_atom_site_aniso_label
_atom_site_aniso_U_11
_atom_site_aniso_U_22
_atom_site_aniso_U_33
_atom_site_aniso_U_23
_atom_site_aniso_U_13
_atom_site_aniso_U_12
Zn1 0.0206(3) 0.0206(3) 0.0188(3) 0.000 0.000 0.000
N1 0.0306(16) 0.0254(13) 0.0247(14) 0.0022(12) 0.0030(12) 0.0030(12)
C1 0.039(2) 0.0262(18) 0.039(2) 0.0065(16) 0.0052(17) 0.0042(15)
C2 0.0276(12) 0.018(3) 0.0276(12) 0.0007(16) -0.0017(15) 0.0007(16)
C3 0.0373(18) 0.034(3) 0.0373(18) 0.0077(17) 0.006(2) 0.0077(17)

_geom_special_details            
;
All esds (except the esd in the dihedral angle between two l.s. planes)
are estimated using the full covariance matrix. The cell esds are taken
into account individually in the estimation of esds in distances, angles
and torsion angles; correlations between esds in cell parameters are only
used when they are defined by crystal symmetry. An approximate (isotropic)
treatment of cell esds is used for estimating esds involving l.s. planes.
;

loop_
_geom_bond_atom_site_label_1
_geom_bond_atom_site_label_2
_geom_bond_distance
_geom_bond_site_symmetry_2
_geom_bond_publ_flag
Zn1 N1 1.984(3) 31_545 ?
Zn1 N1 1.984(3) 29 ?
Zn1 N1 1.984(3) 3_655 ?
Zn1 N1 1.984(3) . ?
N1 C2 1.344(5) . ?
N1 C1 1.391(5) . ?
C1 C1 1.339(9) 14 ?
C2 N1 1.344(5) 14 ?
C2 C3 1.478(9) . ?
O5W O5W 1.4(4) 12_656 ?
O5W O5W 1.4(4) 6_665 ?

loop_
_geom_angle_atom_site_label_1
_geom_angle_atom_site_label_2
_geom_angle_atom_site_label_3
_geom_angle
_geom_angle_site_symmetry_1
_geom_angle_site_symmetry_3
_geom_angle_publ_flag
N1 Zn1 N1 109.4(2) 31_545 29 ?
N1 Zn1 N1 109.49(10) 31_545 3_655 ?
N1 Zn1 N1 109.49(10) 29 3_655 ?
N1 Zn1 N1 109.49(10) 31_545 . ?
N1 Zn1 N1 109.49(10) 29 . ?
N1 Zn1 N1 109.4(2) 3_655 . ?
C2 N1 C1 105.1(4) . . ?
C2 N1 Zn1 128.5(3) . . ?
C1 N1 Zn1 126.4(3) . . ?
C1 C1 N1 108.7(2) 14 . ?
N1 C2 N1 112.3(6) . 14 ?
N1 C2 C3 123.9(3) . . ?
N1 C2 C3 123.9(3) 14 . ?
O5W O5W O5W 60.00(3) 12_656 6_665 ?

_diffrn_measured_fraction_theta_max 0.995
_diffrn_reflns_theta_full        28.27
_diffrn_measured_fraction_theta_full 0.995
_refine_diff_density_max         1.170
_refine_diff_density_min         -0.696
_refine_diff_density_rms         0.252
